Repository: nordquists/nlp

File: A61P1-18/US8865161B2.html (part 1 of 3)
US8865161B2 - Adsorbent for an oral administration, and agent for treating or preventing renal or liver disease 
  - Google Patents

Abstract

An adsorbent for an oral administration, comprising a surface-modified spherical activated carbon wherein an average particle diameter is 50 to 200 μm, a specific surface area determined by a BET method is 700 m2/g or more, a bulk density is less than 0.54 g/mL, a total amount of acidic groups is 0.30 to 1.20 meq/g, and a total amount of basic groups is 0.20 to 0.9 meq/g is disclosed. The adsorbent for an oral administration has a high adsorbability, and is capable of adsorbing a large amount of toxins during a retention period in an intestine, and of remarkably reducing an amount of urinary proteins excretion.

Description

CROSS-REFERENCE TO RELATED APPLICATIONS
The present application is a divisional application of U.S. patent application Ser. No. 11/547,043, filed Oct. 2, 2006, which application is a 371 of PCT/JP05/06622, filed Apr. 4, 2005, which application claims the benefit of priority to JP 2004-110576, filed Apr. 2, 2004, the disclosures of which are incorporated by reference herein in their entireties for all purposes.

TECHNICAL FIELD
The present invention relates to an adsorbent for an oral administration comprising a surface-modified spherical activated carbon having a small average particle diameter and a small bulk density. Further, the present invention relates to an agent for treating or preventing a renal or liver disease, comprising the adsorbent for an oral administration as an effective component.

The adsorbent for an oral administration, according to the present invention, exhibits a high adsorbability of harmful toxins in a body, and therefore, can adsorb many toxins within a given period of time in which toxins must be adsorbed, during a retention period from the oral administration to an excretion.

BACKGROUND ART
In patients suffering a lack of a renal function or a liver function, harmful toxic substances are accumulated or formed in bodies, such as blood, with a progress of a disorder of the organ functions, and thus an encephalopathia occurs, such as a disturbance of consciousness or uremia. Yearly, there is a growing number of such patients, and therefore, the development of an organ-substitute apparatus or medicament having a function to remove toxic substances from bodies, in place of such defective organs, has become a serious problem. A method for removing toxic substances by hemodialysis as an artificial kidney is prevalent. Nevertheless, the hemodialysis-based artificial kidney requires a special apparatus, and thus, a skilled specialist is required from a safe operation standpoint. Further, blood must be taken from a patient's body, and thus, there are disadvantages in that patients must bear high physical, mental and economic burdens. Accordingly, hemodialysis is not satisfactory.

As a means of remedying the above disadvantages, an oral adsorbent which can be orally administered and cure a disorder of renal and liver functions was developed and utilized [Patent Reference No. 1]. The adsorbent disclosed in Patent Reference No. 1 comprises a porous spherical carbonaceous substance having particular functional groups, that is, a surface-modified spherical activated carbon, having a high safety factor and stable to a body, and having a useful selective adsorbability; that is, an excellent adsorbability of harmful substances in the presence of a bile acid in an intestine, and a low adsorbability of useful substances such as digestive enzymes in the intestine. For these reasons, the oral adsorbent is widely and clinically used for a patient suffering from a disorder of a liver or renal function, as an adsorbent having few side effects such as constipation. The above adsorbent disclosed in Patent Reference No. 1 was prepared by forming a spherical activated carbon from a pitch such as a petroleum pitch as a carbon source, and then carrying out an oxidizing treatment and a reducing treatment.

Further, an adsorbent for an oral administration providing an improvement in the above useful selective adsorbability, that is, an excellent adsorbability of harmful substances and a low adsorbability of useful substances in the intestine, is known (Patent Reference No. 2). The adsorbent for an oral administration disclosed in Patent Reference No. 2 is based on a finding that the above selective adsorbability is improved within a special range of a pore volume, that is, when a volume of pores having a pore diameter of 20 to 15000 nm is from not less than 0.04 mL/g to less than 0.10 mL/g. The adsorbent for an oral administration is very effective in treating diseases where a sufficient adsorption of toxins and a reduced adsorption of useful substances in the intestine are desired.

Further, a medical adsorbent composed of an activated carbon having a specific surface area of 500 to 2000 m2/g, a pore volume of 0.2 to 1.0 mL/g, and a bulk density of 0.5 to 0.75 g/mL, and prepared by carbonizing and activating spherical phenol resin is known (Patent Reference No. 3). Patent Reference No. 3 mentions that the medical adsorbent disclosed therein is composed of the activated carbon having controlled properties of the specific surface area, the pore volume, the average pore diameter, the particle size, and the amount of oxides on the surface, and thus, can selectively adsorb ionic organic compounds while inhibiting the adsorption of polymers, such as polysaccharides or enzymes, necessary for a body.

Patent Reference No. 1

Japanese Examined Patent Publication (Kokoku) No. 62-11611

Patent Reference No. 2

Japanese Patent No. 3522708 (Japanese Unexamined Patent Publication (Kokai) No. 2002-308785)

Patent Reference No. 3

Japanese Unexamined Patent Publication (Kokai) No. 2004-244414

DISCLOSURE OF THE INVENTION
Problems to be Solved by the Invention
The above selective adsorbability is a very important property of the oral adsorbent composed of the surface-modified spherical activated carbon or the activated carbon. On the other hand, it is also very important to adsorb and remove as many as possible of toxins in a body, and as soon as possible. In general, the oral adsorbent composed of the surface-modified spherical activated carbon or the activated carbon has a retention period of about 3 to 5 hours in an upper portion of a small intestine. Therefore, a surface-modified spherical activated carbon or the activated carbon having a high adsorbability for a period of about 3 hours after contacting toxins, and an excellent initial adsorbability, is desirable.

As shown in Examples below, however, the oral adsorbents disclosed in Patent References No. 1 and No. 2 do not have a high adsorbability for about 3 hours after contacting toxins, and are conveyed to a lower portion of a small intestine and a large intestine, and then excreted outside of a body, while the adsorbability is not completely exhausted, but enough adsorbability is maintained.

Therefore, the inventors of the present invention engaged in intensive research to develop an oral adsorbent having a high adsorbability, that is, an oral adsorbent capable of adsorbing and removing a large amount of toxins, and having an excellent initial adsorption rate, and found that an oral adsorbent having an excellent adsorbability and an excellent initial adsorption rate can be obtained in an average particle diameter, that is, in a small average particle diameter, different from that of the conventionally known oral adsorbents disclosed in Patent References No. 1 and No. 2. The oral adsorbent found by the inventors can adsorb a large amount of toxins for about 3 hours during the retention period in the upper portion of a small intestine, and thus, it becomes possible to reduce a dosage.

Further, the inventors of the present invention found that, even in the above range of the average particle diameter found by the inventors of the present invention, that is, in the above range of the small average particle diameter, an amount of urinary proteins excretion is remarkably reduced in a bulk density range (i.e., a low bulk density range) different from that of the activated carbon disclosed in Patent Reference No. 3.

The present invention is based on the above findings.

Means for Solving the Problems
Accordingly, the present invention relates to an adsorbent for an oral administration, comprising a surface-modified spherical activated carbon wherein an average particle diameter is 50 to 200 μm, a specific surface area determined by a BET method is 700 m2/g or more, a bulk density is less than 0.54 g/mL, a total amount of acidic groups is 0.30 to 1.20 meq/g, and a total amount of basic groups is 0.20 to 0.9 meq/g.

Further, the present invention relates to an agent for treating or preventing a renal or liver disease, comprising the adsorbent for an oral administration as an effective component.

Effects of the Invention
The adsorbent for an oral administration of the present invention has a high adsorbability, and thus an excellent initial adsorbability. Therefore, the oral adsorbent of the present invention can very rapidly adsorb harmful toxins in a body during the general retention period in an upper portion of a small intestine, and is efficient as an agent for treating or preventing a renal or liver disease. Further, a dosage can be reduced in comparison with that of a conventional oral adsorbent.

Further, the adsorbent of the present invention has a small average particle diameter, and thus, an unpleasant granular feeling when taken into a mouth is eliminated or reduced, whereby the adsorbent can be easily administered. In addition, the inventors of the present invention carried out abdominal surgery of rats to which the adsorbent of the present invention was administered, and confirmed that the attachment of the adsorbent to an inner surface of the intestine was rarely observed, and in some cases, the amount of the adsorbents attached to the inner surface of the intestine became smaller than that of the conventional adsorbents having a larger average particle diameter, such as the oral adsorbent disclosed in Patent Reference No. 1. That is, the adsorbent of the present invention is at least comparable to the conventional oral adsorbents with respect to the attachment to the inner surface of the intestine.

Furthermore, the adsorbent is composed of the surface-modified spherical activated carbon having a lower bulk density, and thus can remarkably reduce an amount of urinary proteins excretion.

BRIEF DESCRIPTION OF THE DRAWINGS
 FIG. 1 is a graph showing the result of the comparison between the surface-modified spherical activated carbons prepared in Examples 1 and 7 and the surface-modified spherical activated carbon prepared in Comparative Example 3, as to the relationship between the amount of DL-β-aminoisobutylic acid adsorbed and the adsorbing time thereof, for the surface-modified spherical activated carbons prepared in Examples 1 and 7 and the surface-modified spherical activated carbon prepared in Comparative Example 3.

 FIG. 2 is a graph showing the results of an experiment comparing the surface-modified spherical activated carbon prepared in Example 1 and the surface-modified spherical activated carbon prepared in Comparative Example 3, as to the amount of urinary proteins excretion in renal failure model rats.

 FIG. 3 is a graph showing the results of another experiment comparing the surface-modified spherical activated carbon prepared in Example 1 and the surface-modified spherical activated carbon prepared in Comparative Example 3, as to the amount of urinary proteins excretion in renal failure model rats.

 FIG. 4 is a graph showing accumulated pore volumes of the surface-modified spherical activated carbon prepared in Example 1 and the surface-modified spherical activated carbon prepared in Comparative Example 3.

BEST MODE FOR CARRYING OUT THE INVENTION
A surface-modified spherical activated carbon used as the adsorbent for an oral administration according to the present invention means a spherical activated carbon having a total acidic-group amount of 0.30 meq/g or more. On the other hand, a non-surface-modified spherical activated carbon means a spherical activated carbon having a total acidic-group amount of less than 0.30 meq/g. As mentioned below, the surface-modified spherical activated carbon is a porous material prepared by heat-treating a carbonaceous precursor, activating the resulting product, and subsequently, carrying out a surface-modification by oxidizing and reducing treatments. The surface-modified spherical activated carbon can exhibit a moderate interaction with acids and bases. On the other hand, the non-surface-modified spherical activated carbon is a porous material prepared, for example, by heat-treating a carbonaceous precursor, and activating the resulting product, that is, a spherical activated carbon without a subsequent surface-modification by oxidizing and reducing treatments, or a spherical activated carbon prepared by a heat-treatment at a non-oxidizing atmosphere after the activating treatment as above.

The surface-modified spherical activated carbon used as the adsorbent for an oral administration according to the present invention has a specified range of the average particle diameter and a specified range of the bulk density, as mentioned above. The average particle diameter is 50 to 200 μm, preferably 50 to 180 μm, more preferably 50 to 150 μm. The wording “average particle diameter” (Dv50) as used herein means a particle size at the particle size cumulative percentage of 50% in a particle size cumulative diagram based on a volume. The bulk density is less than 0.54 g/mL. The upper limit of the bulk density is preferably 0.50 g/mL (that is, not more than 0.50 g/mL, or less than 0.50 g/mL), more preferably 0.49/mL. There is no lower limit to the bulk density, but it is preferably 0.30 g/mL. The term “bulk density” (ρB) as used herein means a value obtained by dividing a dry weight, W(g), of spherical activated carbons filled in a vessel by a volume, V (mL), of the spherical activated carbons filled in the vessel, and can be calculated from the following equation:

ρB(g/mL)=W(g)/V(mL)  [Formula 1]

To the best of the knowledge of the inventors of the present invention, a spherical activated carbon having an average particle diameter of 50 to 200 μm and a bulk density of less than 0.54 g/mL is not known in the field of a surface-modified spherical activated carbon or a spherical activated carbon used as an adsorbent for an oral administration. For example, all the average particle diameters of the porous spherical carbonaceous substance concretely prepared in Examples 1 to 5 of Patent Reference No. 2 are 350 μm. In this connection, Patent Reference No. 2 generally discloses the porous spherical carbonaceous substance having a diameter of 0.01 to 1 mm, i.e., 10 to 1000 μm (see for example, claim 1). However, the range of 0.01 to 1 mm is described as a “diameter”, not as an average particle diameter. Further, as mentioned above, the adsorbents concretely disclosed in Examples 1 to 5 of Patent Reference No. 2 are only the porous spherical carbonaceous substances having an average particle diameter of 350 μm, and Patent Reference No. 2 does not disclose that a spherical activated carbon having an average particle diameter of 50 to 200 μm exhibits an increased adsorbing amount and an enhanced initial adsorbing rate. In this connection, in Comparative Examples of Patent Reference No. 2, the carbonaceous substance having an average particle diameter of 20 μm (Comparative Example 3) and the carbonaceous substance having an average particle diameter of 40 μm (Comparative Example 6) are disclosed. However, the carbonaceous substance having an average particle diameter of 20 μm (Comparative Example 3) was a product obtained by grinding the porous spherical carbonaceous substance prepared in Example 1 by a grinder, and it was not spherical. The carbonaceous substance having an average particle diameter of 40 μm (Comparative Example 6) is a powdery active charcoal for a medical use.

Further, Patent Reference No. 1 generally discloses a spherical carbonaceous substance having a diameter of 0.05 to 1 mm, 50 to 1000 μm, (see, for example, claim 1), and concretely discloses carbonaceous substances having a particle diameter of 0.05 to 1 mm, or 0.07 to 1 mm in Examples 1 to 3. However, it is apparent that the particle diameters in Patent Reference No. 1 are not average particle diameters, and it appears to be a range from the minimum particle diameter to the maximum particle diameter.

A technology for producing porous spherical carbonaceous substances having various properties described in Patent References No. 1 and No. 2 has rapidly been developed. As shown in Examples mentioned below, a production of the porous spherical carbonaceous substances having various desired propertied has become easier, for example, using synthetic resin as a carbon source. For example, the average particle diameter can be relatively easily controlled. On the contrary, when a pitch is used as a carbon source, it is still not necessarily easy in technical terms to produce spherical activated carbons having, for example, an average particle diameter of 50 to 200 μm. At least, without a motivation to produce the spherical activated carbon having an average particle diameter of 50 to 200 μm, it would be unthinkable to produce the same. Therefore, at least at the time when Patent Reference No. 1 was filed, it was unthinkable to produce spherical activated carbons having an average particle diameter of 50 to 200 μm from a pitch.

As above, the surface-modified spherical activated carbon used as the adsorbent for an oral administration according to the present invention is a surface-modified spherical activated carbon having a specific range of an average particle diameter (50 to 200 μm). The average particle diameter in the present invention is smaller than the average particle diameter (350 μm) of the porous spherical carbonaceous substance concretely disclosed in Patent Reference No. 2. Further, the surface-modified spherical activated carbon used as the adsorbent for an oral administration according to the present invention is characterized by a higher adsorbability and an excellent initial adsorbability, in comparison with the conventional surface-modified spherical activated carbon or spherical activated carbon. However, a decrease of the average particle diameter to such an extent does not provide a substantial increase of a specific surface area (outer surface area). The substantial improvement in the adsorbability of the surface-modified spherical activated carbon used in the present invention cannot be explained only from the viewpoint of the increase of the specific surface area, i.e., the outer surface area.

Incidentally, the specific surface areas (outer surface areas) of 1 g of the surface-modified spherical activated carbon having an average particle diameter of 350 μm and 1 g of the surface-modified spherical activated carbon having an average particle diameter of 50 μm will be calculated. When the density of the surface-modified spherical activated carbon is ρ(g/m3), and the particle diameter is d(m), the outer surface area (S) per 1 g of the surface-modified spherical activated carbon can be calculated by the equation:

S=32/3ρd.  [equation 2]

When the density (ρ) of the surface-modified spherical activated carbon is 1×106 g/m3 (1 g/cm3), and the particle diameter (d) is 350×10−6 m (350 μm), the outer surface area (S) is 0.03 m2/g. Similarly, when the particle diameter (d) is 50×10−6 m (50 μm), the outer surface area (S) is 0.21 m2/g. The difference therebetween is 0.18 m2/g. The specific surface area of the spherical activated carbon according to the present invention is 700 m2/g, and thus, an outer surface area increase derived from the decrease of the particle diameter is less than 0.1% in the whole specific surface area.

The surface-modified spherical activated carbon used as the adsorbent for an oral administration according to the present invention preferably has a narrow size distribution. For example, when a length average particle diameter of a number-based-average is D1(=ΣnD/Σn), and a weight average particle diameter of a weight-based-distribution is D4(=Σ(nD4)/Σ(nD3)), the ratio (D4/D1) of the surface-modified spherical activated carbon used as the adsorbent for an oral administration according to the present invention is preferably 3 or less, more preferably 2 or less, particularly preferably 1.5 or less. This means that the nearer the above ratio (D4/D1) is to 1, the narrower the size distribution. In the above equation, D is a representative particle diameter in a fraction of the particle diameters measured, and n is the number of particles.

The spherical activated carbons having an average particle diameter of 50 to 200 μm are disclosed in Examples of Patent Reference No. 3. However, Patent Reference No. 3 generally defines the average particle diameter as 350 μm or less, but does not disclose that particularly advantageous effects can be obtained when the average particle diameter is 200 μm or less, or that a spherical activated carbon having an average particle diameter of 50 to 200 μm exhibits an excellent initial adsorbability. As above, in Examples of Patent Reference No. 3, only the spherical activated carbons having an average particle diameter of 60 to 117 μm are produced. Further, the range of the bulk density of the spherical activated carbons concretely produced in Examples of Patent Reference No. 3 is from 0.54 to 0.61 g/mL. In addition, Patent Reference No. 3 explicitly mentions that when the bulk density (packing density) is 0.5 g/mL or less, pore diameters of the activated carbons become larger, high molecular compounds, for example, proteins (enzymes) such as trypsin or polysaccharides such as pullulan might be adsorbed, and thus a dosage becomes unfavorably larger. Therefore, Patent Reference No. 3 does not disclose a spherical activated carbon having a bulk density of less than 0.54 g/mL, or at least does not disclose a spherical activated carbon having a bulk density of 0.50 g/mL or less, or less than 0.50 g/mL.

A bulk density is a good index showing the degree of the activation, for a surface-modified spherical activated carbon or a spherical activated carbon. This means that the smaller the bulk density, the more the activation proceeds. In the process for producing the surface-modified spherical activated carbon or the spherical activated carbon, relatively small pores are formed in the initial stage of the activation with steam as mentioned below, and then, as the activation proceeds, the pore sizes are enlarged and thus, the bulk density is lowered.

The reason that the adsorbent for an oral administration according to the present invention exhibits excellent effects as mentioned above has not been elucidated at the present time, but can be presumed as follows. However, the present invention is not limited by the presumption given below:

Proteins and amino acids are taken into a person as essential nutrients. However, the necessary amount greatly exceeds the amount required to grow and maintain constitutional components for a body, and as a result, the taken nitrogen compounds are degraded and eliminated from a whole body. If a liver function or a renal function is damaged, the nitrogen compounds are insufficiently metabolized and eliminated, and thus, accumulated in a body to become uremic substances. Therefore, it is preferable that the adsorbent has properties to adsorb various molecules having a broad spectrum of molecular weights from several tens to several hundred, so as to enhance the adsorbability of the oral adsorbent for adsorbing uremic substances. Particularly, a surface structure is important to adsorb ionic compounds such as β-aminoisobutylic acid. Further, molecules having various molecular weights must be broadly adsorbed to adsorb uremic substances. The adsorbent for an oral administration according to the present invention has a small particle diameter and an increased outer surface area, whereby an area where the uremic molecules are brought into contact with the adsorbent for an oral administration is increased. Further, the adsorbent for an oral administration according to the present invention has a small particle diameter and thus, the mean free path becomes shorter when the uremic substances are diffused into the particle of the oral adsorbents, whereby an adsorbing rate becomes faster. As the bulk density is low and the pore size is enlarged, relatively large molecules can be adsorbed. Accordingly, compounds having a wide spectrum of molecular weights can be adsorbed.

A carbon source for the surface-modified spherical activated carbon used as the adsorbent for an oral administration of the present invention may be any carbon-containing material. The carbon-containing material which may be used is, for example, a synthetic resin or pitch. A heat-fusible resin or a heat-infusible resin can be used as the synthetic resin. The term “heat-fusible resin” as used herein means a resin from which an activated carbon cannot be produced because it is melted and decomposed as a temperature is raised, if an activation treatment is carried out before a treatment to impart infusibility. However, when the heat-fusible resin is treated to impart infusibility in advance, and then is activated, an activated carbon can be produced therefrom. On the contrary, the heat-infusible resin means a resin from which an activated carbon can be produced by the proceeding of carbonization without melting as a temperature is raised, even if a treatment to impart infusibility is not carried out in advance. The treatment to impart infusibility is, for example, an oxidation treatment carried out at 150° C. to 400° C. under an atmosphere containing oxygen, as mentioned below.

A typical example of the heat-fusible resin is a thermoplastic resin, such as a cross-linked vinyl resin. A typical example of the heat-infusible resin is a thermosetting resin, such as a phenol or furan resin. Any known thermoplastic or thermosetting resin from which a spherical shape is formed can be used. When the surface-modified spherical activated carbon is produced from the cross-linked vinyl resin, the above treatment to impart infusibility is necessary. On the other hand, the above treatment to impart infusibility is not necessary when the surface-modified spherical activated carbon is produced from an ion-exchange resin prepared by applying functional groups to the cross-linked vinyl resin. It is believed that the cross-linked resin is modified from the heat-fusible resin to the heat-infusible resin by the treatment used to introduce the functional groups thereto, and the functional groups introduced thereby. That is, the cross-linked vinyl resin belongs to the heat-fusible resin as used herein, whereas the ion-exchange resin belongs to the heat-infusible resin as used herein.

As a carbon source in the present invention, an ion-exchange resin, a cross-linked vinyl resin, or pitch is preferably used, and an ion-exchange resin or a cross-linked vinyl resin is more preferably used.

When the heat-infusible resin such as an ion-exchange resin is used as a carbon source for the preparation of the surface-modified spherical activated carbon used as the adsorbent for an oral administration of the present invention, a method substantially the same as a conventional method for production from pitch can be used. For example, a spherical material of a heat-infusible resin is initially activated at 700 to 1000° C. in a gas stream reactive with carbon (for example, steam or carbon dioxide gas) to obtain the spherical activated carbon. The term “activated carbon” as used herein means a porous product prepared by a heat-treatment of a carbon precursor such as a spherical heat-infusible resin, and a subsequent activation, and the term “spherical activated carbon” as used herein means an activated carbon having a spherical shape and a specific surface area of 100 m2/g or more. In the present invention, the surface-modified spherical activated carbon having a specific surface area of 700 m2/g or more, more preferably 1300 m2/g or more, particularly preferably 1650 m2/g or more is used. An average particle diameter of the spherical heat-infusible resin used as a starting material is preferably about 70 to 500 μm, more preferably 100 to 300 μm.

When the heat-fusible resin such as a cross-linked vinyl resin is used as a carbon source, the spherical material of a heat-fusible resin is softened by the heat-treatment and changed to an aspherical shape, or fused together by the heat-treatment. The softening can be inhibited by an oxidation at 150° C. to 400° C. in an atmosphere containing oxygen, as a treatment to impart infusibility before the activation as above.

Further, if many pyrolysis gases or the like are generated by the heat-treatment of the spherical heat-fusible resin which has been treated to impart infusibility or the spherical heat-infusible resin, pyrolysis products may be removed in advance by carrying out a pre-calcination, prior to the activation.

When pitch is used as a carbon source for the production of the surface-modified spherical activated carbon used as the adsorbent for an oral administration of the present invention, the spherical activated carbon having an average particle diameter of 50 to 200 μm can be prepared by the following methods.

A dicyclic or tricyclic aromatic compound having a boiling point of 200° C. or more or a mixture thereof is added as an additive to a pitch such as a petroleum pitch or a coal pitch. The whole is heated and mixed, and then shaped to obtain a shaped pitch. The size of the shaped pitch can be controlled by a nozzle size used in an extrusion molding, or crushing conditions of the shaped pitch. The smaller the volume of the shaped pitch, the smaller the spherical pitch which may be produced, and thus, the smaller the particle diameter of the spherical activated carbon which may be produced.

Then, the shaped pitch is dispersed and granulated in hot water at 50° C. to 120° C., with stirring, to obtain a microspherical shaped pitch. The microspherical shaped pitch is cooled to obtain a spherically shaped pitch. The average particle diameter of the spherically shaped pitch is preferably 60 to 350 μm, more preferably 60 to 300 μm. Further, the additive is extracted and removed from the spherically shaped pitch by a solvent having a low solubility to the pitch but a high solubility to the additive, to thereby obtain a porous pitch. The porous pitch is oxidized with an oxidizing agent to be an infusible porous pitch. Further, the resulting heat-infusible porous pitch is treated at 800 to 1000° C. with a gas stream reactive with carbon (for example, steam or carbon dioxide gas) to obtain a spherical activated carbon.

The purpose of the addition of the aromatic compound as above is that the porous pitch is produced by extracting and removing the additive from the shaped pitch, whereby a structure control and a calcination of the carbonaceous material by oxidization in the subsequent steps is made easier. As the additive, for example, naphthalene, methylnaphthalene, phenyl-naphthalene, benzyl-naphthalene, methylanthracene, phenanthrene, or biphenyl may be used alone or in a mixture thereof. An amount of the additive added to the pitch is preferably 10 to 50 parts by weight of the aromatic compound with respect to 100 parts by weight of the pitch.

The pitch and the additive are mixed under a melted condition with heating, to achieve a homogeneous mixing. The shaping may be conducted during the melted condition, or by grinding the mixture after cooling. However, a method comprising filamentously extruding a mixed pitch under melted condition, and then, cutting the extruded product into an equally length or crushing the extruded product is preferable, because a distribution of the particle diameter can be controlled in a narrower range. The particle diameter may be controlled by the nozzle diameter used in the extrusion of the mixed pitch. A thin nozzle can be used to obtain the smaller shaped mixed pitch.

A preferable solvent used to extract and remove the additive from the mixture of the pitch and the additive may be, for example, an aliphatic hydrocarbon, such as butane, pentane, hexane, or heptane, a mixture comprising an aliphatic hydrocarbon as a main component, such as naphtha or kerosene, or an aliphatic alcohol, such as methanol, ethanol, propanol, or butanol.

The additive may be removed from the shaped mixture by extracting the additive with the solvent from the shaped mixture of the pitch and the additive, while maintaining the shape. It is assumed that, upon the extraction, through-holes of the additive are formed in the shaped product, and a shaped pitch having a uniform porosity can be obtained.

Then, the resulting shaped porous pitch is treated to impart infusibility, that is, oxidized with an oxidizing agent, preferably at 150° C. to 400° C. to obtain the shaped porous infusible pitch having a non-fusibility to heat. As the oxidizing agent, for example, oxygen gas (O2), or a gas mixture prepared by diluting oxygen gas (O2) with air, nitrogen or the like may be used.

When pitch is used as a carbon source for the production of the surface-modified spherical activated carbon used as the adsorbent for an oral administration of the present invention, the pore volume can be controlled by controlling an amount or a kind of the aromatic compound added, or precipitation conditions in the pitch.

Further, the pore volume can be controlled by activating a metal-containing spherical carbonaceous material. For example, a surface-modified spherical activated carbon wherein a volume of pores having a pore diameter of 7.5 to 15000 nm is 0.25 to 1.0 mL/g can be prepared by the following method.

The metal-containing spherical carbonaceous material can be prepared by, for example, (1) addition to the pitch, (2) impregnation of the porous pitch, (3) impregnation of the porous infusible pitch, (4) impregnation of the spherical carbon prepared by heating the porous infusible pitch, or (5) impregnation of the spherical activated carbon prepared by activation. The addition of a metallic compound or the impregnation with a metallic compound can be carried out by dissolving the metallic compound in a solvent, to prepare a metallic compound solution, adding the solution to a carbon precursor or impregnating a carbon precursor with the solution, and heating to evaporate and remove the solvent, to thereby obtain a metal-containing pitch, a metal-containing spherical porous pitch, a metal-containing spherical porous infusible pitch, or a metal-containing spherical activated carbon, or the like. When the metallic compound is added to the pitch or the spherical porous pitch is impregnated with the metallic compound, the above spherical activated carbon can be obtained by preparing the metal-containing spherical porous infusible pitch according to the above method; activating at 800° C. to 1000° C. in a gas stream having a reactivity to carbon, such as steam or carbon dioxide gas, or a gas mixture containing the above gas as a main component, to obtain a metal-containing porous spherical activated carbon, and washing with an acid to remove the metal. Further, when the spherical activated carbon is impregnated with the metallic compound, the above spherical activated carbon can be obtained by impregnating the spherical activated carbon with the metallic compound, carrying out again the activation, and washing with an acid to remove the metal.

Any metal which exhibits a catalytic effect in the steam activation can be used as the metal for preparing the metal-containing spherical carbonaceous material. The preferable metal is, for example, a transition metal, such as cobalt, iron, or nickel, a rare earth metal, such as yttrium, or a compound thereof, or a salt of the compound. The metallic compound or the salt of the compound may be, for example, an inorganic compound, such as a hydroxide, chloride, nitrate, or sulfate, an organic salt, such as acetylacetone salt or acetate, or an organic-inorganic complex salt, each containing the metallic element. The metal is introduced into carbon so that a metal atom concentration in the carbonaceous material before carrying out the activation treatment ranges preferably from 0.001 to 10% by weight, more preferably from 0.001 to 5% by weight.

The washing treatment is carried out to ensure a sufficient purity of the surface-modified spherical activated carbon from a standpoint of a safe oral administration. It is necessary to remove a metal content by washing with water, or an acidic solution of hydrochloric acid, nitric acid, sulfuric acid, or hydrofluoric acid. After washing, the metal content of the spherical activated carbon is preferably 150 ppm or less, more preferably 100 ppm or less, particularly preferably 50 ppm or less.

It is important for the heat-infusible resin used as the starting material that a spherical product can be formed, and it is not fused or softened, and the shape is not changed, by a heat-treatment at a temperature of 500° C. or less. A heat-fusible resin can be preferably used, after being treated to impart infusibility, for example, oxidized, to thereby be converted to a state which can avoid a fusion oxidation.

A resin capable of obtaining a high carbonization yield by a heat-treatment is preferable as the heat-infusible resin used a starting material. If the carbonization yield is low, a strength of the spherical activated carbon becomes low. Further, undesirable pores are formed and a bulk density of the spherical activated carbon is lowered, and thus, a specific surface area per volume is lowered. Therefore, a volume to be orally administered is increased, and thus, a problem arises in that an oral administration becomes difficult. Accordingly, a heat-infusible resin having a higher carbonization yield is preferable. A yield by a heat-treatment at 800° C. in an atmosphere of non-oxidative gas is preferably 30% by weight or more, more preferably 35% by weight or more.

An ion-exchange resin is preferable as a heat-infusible resin used as a starting material, because an oral adsorbent having a high adsorbability of toxins to be removed can be produced. Generally, an ion-exchange resin comprises a copolymer (that is, a heat-fusible resin, such as a cross-linked vinyl resin) of divinylbenzene and styrene, acrylonitrile, acrylic acid, or methacrylic acid, and essentially has a structure wherein ion-exchange groups are bonded to a copolymer matrix having a three-dimensional network skeleton. The ion-exchange resin is generally classified, with respect to the kinds of ion-exchange groups, into a strongly acidic ion-exchange resin having sulfonic acid groups, a weakly acidic ion-exchange resin having carboxylic or sulfonic acid groups, a strongly basic ion-exchange resin having quaternary ammonium salts, and a weakly basic ion-exchange resin having primary or tertiary amines. In addition, a so-called hybrid ion-exchange resin having both acidic and basic ion-exchange groups is included as a special ion-exchange resin. In the present invention, all of the above ion-exchange resins may be used as a starting material.
