Repository: nordquists/nlp

File: A61P1-18/US8865161B2.html (part 2 of 3)
US8865161B2 - Adsorbent for an oral administration, and agent for treating or preventing renal or liver disease 
The spherical activated carbon wherein a volume of pores having a pore diameter of 7.5 to 15000 nm is from 0.25 mL/g to 1.0 mL/g can be obtained by carrying out the activating treatment to the heat-infusible resin, particularly an ion-exchange resin, used as a carbon source according to the above-mentioned procedure.

A pitch may be used as a starting material. The pitch used as the starting material preferably has a high carbonization yield obtained by a heat treatment. If the carbonization yield is low, a strength of the spherical activated carbon becomes low. Further, undesirable pores are formed and a bulk density of the spherical activated carbon is lowered, and thus, a specific surface area per volume is lowered. Therefore, a volume to be orally administered is increased, and thus, a problem arises in that an oral administration becomes difficult. Accordingly, a pitch having a higher carbonization yield is preferable. A yield obtained by a heat-treatment at 800° C. in an atmosphere of non-oxidative gas is preferably 50% by weight or more, more preferably 60% by weight or more.

A cross-linked vinyl resin belonging to the heat-fusible resin is softened and melted when heated in an atmosphere of non-oxidative gas, and thus, only a carbonization yield of about 10% is obtained at best. However, when the cross-linked vinyl resin is oxidized at 150° C. to 400° C. in an atmosphere containing oxygen as a treatment to impart infusibility, a spherical carbonaceous material with a high carbonization yield of 30% or more can be obtained without softening or melting. A spherical activated carbon can be obtained by carrying out an activation treatment the same as that of the heat-infusible resin.

The cross-linked vinyl resin used as a starting material may be, for example, a spherical polymer prepared by an emulsion polymerization, a bulk polymerization, or a solution polymerization, preferably a spherical polymer prepared by a suspension polymerization. When the spherical cross-linked vinyl resin having a diameter of 50 μm or more is treated to uniformly impart infusibility, pores must be formed in advance in the cross-linked vinyl resin. The pores can be formed in the resin by adding porogen during the polymerization step. The surface area of the cross-linked vinyl resin required to uniformly impart infusibility thereto is preferably 10 m2/g or more, more preferably 50 m2/g or more.

For example, when the cross-linked vinyl resin is prepared by a suspension polymerization, an organic phase containing vinyl monomers, a cross-linking agent, porogen, and a polymerization initiator is added to an aqueous dispersion medium containing a dispersion-stabilizing agent, the whole is mixed with stirring to form many organic droplets suspended in an aqueous phase, and the monomers in the organic droplets are polymerized by heating, to thereby prepare the spherical cross-linked vinyl resin.

As the vinyl-based monomer, any vinyl-based monomer from which a spherical shape can be formed may be used. For example, an aromatic vinyl-based monomer, such as styrene, a styrene derivative wherein a hydrogen atom of a vinyl group or a phenyl group is substituted, or a compound wherein a heterocyclic or polycyclic compound is bonded to a vinyl group instead of a phenyl group can be used. An example of the aromatic vinyl-based monomer may be α- or β-methyl styrene, α- or β-ethyl styrene, methoxy styrene, phenyl styrene, or chlorostyrene, or, o-, m-, or p-methyl styrene, ethyl styrene, methoxy styrene, methylsilyl styrene, hydroxylstyrene, chlorostyrene, cyanostyrene, nitrostyrene, aminostyrene, carboxy-styrene, or sulfoxystyrene, sodium styrene sulfonate, or vinyl pyridine, vinyl thiophene, vinyl pyrrolidone, vinyl naphthalene, vinyl anthracene, or vinylbiphenyl. Further, an aliphatic vinyl-based monomer can be used. For example, there may be mentioned vinyl esters such as ethylene, propylene, isobutylene, diisobutylene, vinyl chloride, acrylate, methacrylate, or vinyl acetate; vinylketones such as vinyl methyl ketone, or vinyl ethyl ketone; vinylaldehydes, such as acrolein, or methacrolein; vinylethers, such as vinylmethylether, or vinylethylether; or vinyl nitriles, such as acrylonitrile, ethyl acrylonitrile, diphenyl acrylonitrile, chloroacrylonitrile.

Any cross-linking agent which may be used for the cross-lining of the above vinyl-based monomer may be used. For example, there may be mentioned divinylbenzene, divinyl-pyridine, divinyltoluene, divinylnaphthalene, diallyl phthalate, ethylene glycol diacrylate, ethylene glycol dimethylate, divinylxylene, divinylethylbenzene, divinyl-sulfone, polyvinyl or polyallyl ether of glycol or glycerol, polyvinyl or polyallyl ether of pentaerythritol, polyvinyl or polyallyl ether of mono or dithio derivative of glycol, polyvinyl or polyallyl ether of resorcinol, divinyl ketone, divinyl sulfide, allyl acrylate, diallyl maleate, diallyl fumarate, diallyl succinate, diallyl carbonate, diallyl malonate, diallyl oxalate, diallyl adipate, diallyl sebacate, triallyl tricarballylate, triallyl aconitate, triallyl citrate, triallyl phosphate, N,N′-methylene diacrylamide, 1,2-di(α-methylmethylenesulfoneamido)ethylene, trivinylbenzene, trivinylnaphthalene, polyvinylanthracene, or trivinylcyclohexane. A particularly preferable cross-linking agent is polyvinyl aromatic hydrocarbon, such as divinylbenzene, glycol trimethacrylate such as ethylene glycol dimethacrylate, or polyvinyl hydrocarbon such as trivinyl cyclohexane). Divinylbenzene is most preferable, because of an excellent property of thermal decomposition.

As an appropriate porogen, there may be mentioned alkanol having 4 to 10 carbon atoms, such as, n-butanol, sec-butanol, 2-ethylhexanol, decanol, or 4-methyl 2-pentanol, alkyl ester having at least 7 carbon atoms, such as n-hexyl acetate, 2-ethylhexyl acetate, methyl oleate, dibutyl cebacate, dibutyl adipate, or dibutylcarbonate, alkyl ketone having 4 to 10 carbon atoms, such as dibutyl ketone or methyl isobutyl ketone, or alkyl carboxylic acid, such as heptanoic acid, aromatic hydrocarbon, such as toluene, xylene, or benzene, higher saturated aliphatic hydrocarbon, such as hexane, heptane, or isooctane, or cyclic aliphatic hydrocarbon, such as cyclohexane.

A polymerization initiator is not particularly limited, and an initiator usually used in this field can be used in the present invention. An oil soluble initiator which is soluble in a polymerizable monomer is preferable. As an example of the polymerization initiator, there may be mentioned a dialkyl peroxide, a diacyl peroxide, a peroxyester, a peroxydicarbonate, or an azo compound. More particularly, a dialkyl peroxide, such as methylethyl-peroxide, di-t-butyl peroxide, or dicumyl peroxide; a diacyl peroxide, such as isobutylperoxide, benzoylperoxide, 2,4-dichloro-benzoylperoxide, or 3,5,5-trimethylhexanoyl peroxide; a peroxyester, such as t-butylperoxypyvalate, t-hexyl-peroxypyvalate, t-butylperoxyneodecanoate, t-hexylperoxy-neodecanoate, 1-cyclohexyl 1-methylethylperoxy-neodecanoate, 1,1,3,3-tetramethylbutylperoxyneodecanoate, cumyl peroxy-neodecanoate, or (α,α-bisneodecanoyl peroxy)diisopropyl-benzene; a peroxydicarbonate, such as bis(4-t-butyl-cyclohexyl)peroxydicarbonate, di n-propyl-oxy dicarbonate, diisopropyl peroxydicarbonate, di(2-ethylethylperoxy)-dicarbonate, dimethoxybutylperoxy-dicarbonate, di(3-methyl 3-methoxybutylperoxy)dicarbonate; or an azo compound, such as 2,2′-azobisisobutylonitorile, 2,2′-azobis(4-methoxy-2,4-dimethylvaleronitrile, 2,2′-azobis(2,4-dimethylvalero-nitrile), or 1,1′-azobis(1-cyclohexanecarbonitrile).

When the heat-fusible resin or the heat-infusible resin is used to prepare the surface-modified spherical activated carbon according to the present invention, various properties, such as an average particle diameter, a pore volume, a particle size distribution, or a specific surface area, of the surface-modified spherical activated carbon can be controlled by various methods. For example, the average particle diameter and the particle size distribution varies with the size of droplet in an aqueous phase, and the size of the droplet can be controlled by an amount of a suspending agent, the number of stirring revolutions, a shape of the stirring blade, or a monomer ratio in an aqueous phase, that is, a ratio of an amount of water and an amount of monomers. For example, the size of the droplet can be lowered by increasing an amount of a suspending agent, or increasing the number of stirring revolutions. Further, it is preferable to decrease an amount of monomers in an aqueous phase, not only because an aggregation of droplets can be controlled, but also because a heat of polymerization can be easily removed. However, it is not preferable, in view of productivity, that an amount of monomer ratio is too low, because an amount of monomers per a batch, and thus, an amount of synthetic resin produced is decreased.

When the controlled pore diameter is 10 nm or more, the pore volume and the specific surface area can be controlled mainly by an amount and a kind of porogen. When the controlled pore diameter is 10 nm or less, the pore volume and the specific surface area can be controlled by conditions of steam activation. In addition, the microtexture as the surface-modified spherical activated carbon can be controlled by a kind of a resin, a kind and an amount of a cross-linking agent, conditions for imparting infusibility, and/or activating temperature, or the like.

The resulting spherical activated carbon having desired pores is oxidized at 300 to 800° C., preferably 320 to 600° C., in an atmosphere containing 0.1 to 50 vol %, preferably 1 to 30 vol %, particularly preferably 3 to 20 vol % of oxygen, and then reduced at 800 to 1200° C., preferably 800 to 1000° C., in an atmosphere of non-oxidative gas, to thereby obtain the surface-modified spherical activated carbon according to the present invention. Pure oxygen, nitrogen oxide, air, or the like can be used as an oxygen source in the particular atmosphere containing oxygen. The atmosphere inactive to carbon means nitrogen, argon, or helium, alone or a mixture thereof. The term “surface-modified spherical activated carbon” as used herein means a porous product prepared by the oxidizing and reducing treatments of the spherical activated carbon as above, wherein acidic and basic sites are added in a well-balanced manner on the surface of the spherical activated carbon to thereby improve an adsorbability of harmful substances in an upper portion of a small intestine. For example, specificity to harmful substances to be adsorbed can be enhanced by the oxidizing and reducing treatments of the spherical activated carbon as above.

In the surface-modified spherical activated carbon used as the adsorbent for an oral administration of the present invention, a specific surface area (referred to as “SSA” hereinafter) determined by a BET method is 700 m2/g or more. When the surface-modified spherical activated carbon has an SSA of less than 700 m2/g, an adsorbability of toxic substances is unfavorably lowered. The SSA is preferably 1300 m2/g or more, more preferably 1650 m2/g or more. The upper limit of the SSA is not particularly limited, but the SSA is preferably 3000 m2/g or less in view of a bulk density and strength.

The pore volume of the surface-modified spherical activated carbon used as the adsorbent for an oral administration of the present invention is not particularly limited. For example, a volume of pores having a pore diameter of 20 to 15000 nm is preferably 0.01 to 1 mL/g, more preferably from more than 0.04 mL/g to 1 mL/g. The volume is determined by a mercury press-injection method.

The crushing strength of the surface-modified spherical activated carbon used as the adsorbent for an oral administration of the present invention is preferably 10 N/particle or more, more preferably 25 N/particle or more, particularly preferably 30 N/particle or more. There is no upper limit, but about 80 N/particle is sufficient. When the crushing strength is less than 10 N/particle, there is a high possibility that the surface-modified spherical activated carbon will be unfavorably fractured into powder when handled or bitten upon an oral administration. This is undesirable because it is known that powdery activated carbon is liable to cause an interference of passing through an alimentary tract when orally administered, and it is preferable to maintain the spherical shape.

In a constitution of functional groups of the surface-modified spherical activated carbon used as the adsorbent for an oral administration of the present invention, a total amount of acidic groups is 0.30 to 1.20 meq/g, and a total amount of basic groups is 0.20 to 0.9 meq/g. When the constitution of functional groups does not satisfy the condition that a total amount of acidic groups is 0.30 to 1.20 meq/g, and a total amount of basic groups is 0.20 to 0.9 meq/g, an adsorbability of harmful substances is unfavorably lowered. The total amount of acidic groups is preferably 0.30 meq/g to 1.00 meq/g, and the total amount of basic groups is preferably 0.30 meq/g to 0.70 meq/g.

Properties of the surface-modified spherical activated carbon used as the adsorbent for an oral administration of the present invention, namely, the average particle diameter, the bulk density, the specific surface area, the pore volume, the particle size distribution, the crushing strength, the total amount of acidic groups, and the total amount of basic groups, are measured by the following methods.

(1) An Average Particle Diameter (Dv50)

A particle-sizes accumulating standard curve with respect to a volume basis is prepared by a laser diffraction apparatus for measuring particle size distribution [SALAD-3000S; Shimadzu Corporation]. A particle size at a particle-sizes accumulating ratio of 50% is determined as an average particle diameter (Dv50).

(2) A Bulk Density

This is measured in accordance with a method for measuring a packing density defined in JIS K 1474-5.7.2.

(3) A Specific Surface Area (Method for Calculating a Specific Surface Area by a BET Method)

An amount of gas adsorbed is measured by a specific surface area measuring apparatus (for example, ASAP2010 manufactured by MICROMERITICS) in accordance with a gas adsorbing method for the spherical activated carbon sample, and a specific surface area can be calculated by the following adsorption equation. More particularly, the spherical activated carbon is charged as a sample in a sample tube, and dried under a reduced pressure at 300° C. Thereafter, a weight of a dried sample is measured. Then, the test tube is cooled to −196° C., and nitrogen is introduced into the test tube, whereby nitrogen is adsorbed to the spherical activated carbon sample. A relation of a nitrogen partial pressure and an adsorbed amount (absorption-isotherm line) is measured.

BET plotting is carried out, given that a relative pressure of nitrogen is p, and an adsorbed amount at that time is v(cm3/g STP). That is, the plotting in a range wherein p is 0.02 to 0.20 is carried out, in the field wherein a longitudinal axis is p/(v(1−p)), and an abscissa axis is p. Given that the gradient at that time is b(g/cm3) and an intercept is c(g/cm3), a specific surface area S (unit=m2/g) can be calculated from the equation:

S=[MA×(6.02×1023)]/[22414×1018×(b+c)]  [equation 3]

wherein MA denotes a cross-sectional area of a nitrogen molecule, and is 0.162 nm2.

(4) A Specific Surface Area (Method for Calculating a Specific Surface Area by a Langmuir's Equation)

An amount of gas adsorbed is measured by a specific surface area measuring apparatus (for example, ASAP2010 manufactured by MICROMERITICS) in accordance with a gas adsorbing method for the surface-modified spherical activated carbon sample, and a specific surface area can be calculated by Langmuir's adsorption equation. More particularly, the surface-modified spherical activated carbon is charged as a sample in a sample tube, and dried under a reduced pressure at 300° C. Thereafter, a weight of a dried sample is measured. Then, the test tube is cooled to −196° C., and nitrogen is introduced into the test tube, whereby nitrogen is adsorbed to the surface-modified spherical activated carbon sample. A relation of a nitrogen partial pressure and an adsorbed amount (absorption-isotherm line) is measured.

Langmuir's plotting is carried out, given that a relative pressure of nitrogen is p, and an adsorbed amount at that time is v(cm3/g STP). That is, the plotting in a range wherein p is 0.02 to 0.20 is carried out, in the field wherein a longitudinal axis is p/v, and an abscissa axis is p. Given that the gradient at that time is b(g/cm3), a specific surface area S (unit=m2/g) can be calculated from the equation:

S=[MA×(6.02×1023)]/[22414×1018 ×b]  [equation 4]

wherein MA denotes a cross-sectional area of a nitrogen molecule, and is 0.162 nm2.

(5) Pore Distribution (Calculating Equation of Horverth-Kawazoe)

A relationship between a nitrogen partial pressure and an amount adsorbed by the surface-modified spherical activated carbon (absorption-isotherm line) is measured at a temperature of liquid nitrogen (−196° C.) by a specific surface area measuring apparatus (ASAP2010 manufactured by MICROMERITICS), using a gas adsorption method. From the resulting absorption-isotherm line, pore distribution is calculated by the calculating equation of Horverth-Kawazoe [Horvath, G. and Kawazoe, K., J. Chem. Eng. Japan 16 (6), 470 (1983)], using an analyzing software attached to the specific surface area measuring apparatus (ASAP2010). In the original calculating method of Horverth-Kawazoe, the shape of the pore is analyzed by slit geometry. In the present invention, however, the structure of carbon is three-dimensionally disordered due to non-graphitizable carbon. Therefore, calculation according to cylinder geometry [Saito, A. and Foley, H. C., AlChE Journal 37 (3), 429 (1991)] is selected and carried out.

Parameters used in the calculation are as follows:

Interaction Parameter: 1.56×10−43 ergs·cm4  

Diameter of Adsorptive Molecule: 0.3000 nm

Diameter of Sample Molecule: 0.3400 nm

Density Conversion Factor: 0.001547 (cm3 liquid/cm3 STP).

(6) A Pore Volume by a Mercury Injection Method

The pore volume can be measured by a mercury porosimeter (for example, AUTOPORE 9200 manufactured by MICROMERITICS). The surface-modified spherical activated carbon is charged as a sample in a sample vessel, and degassed under a pressure of 2.67 Pa or less for 30 minutes. Then, mercury is introduced into the sample vessel, a pressure applied is gradually increased (maximum pressure=414 MPa) to force the mercury into the micropores in the surface-modified spherical activated carbon sample. A pore volume distribution of the surface-modified spherical activated carbon sample is measured from a relationship between the pressure and an amount of forced mercury, by equations as mentioned below.

Specifically, a volume of mercury inserted into the surface-modified spherical activated carbon sample while a pressure is applied is increased from a pressure (0.06 MPa) corresponding to a pore diameter of 21 μm to the maximum pressure (414 MPa) corresponding to a pore diameter of 3 nm. A pore diameter can be calculated as follows. When mercury is forced into a cylindrical micropore having a diameter (D) by applying a pressure (P), a surface tension (γ) of mercury is balanced with a pressure acting on a section of the micropore, and thus, a following equation is held:

−πDγ cos θ=n(D/2)2 ·P 

wherein 9 is a contact angle of mercury and a wall of the micropore. Therefore, a following equation:

D=(−4γ cos θ)/P 

is held.

In the present specification, the relationship between the pressure (P) and the pore diameter (D) is calculated by an equation:

D=1.27/P 

given that a surface tension of mercury is 484 dyne/cm, a contact angle of mercury and carbon is 130°, a unit of the pressure P is MPa, and a unit of the pore diameter D is μm. The volume of pores having a pore diameter of 20 to 15000 nm in the present invention corresponds to a volume of mercury inserted by applying a pressure increasing from 0.08 MPa to 63.5 MPa.

The surface-modified spherical activated carbon used as the adsorbent for an oral administration of the present invention has a very small particle size, and thus, when packed in a sample vessel, voids between sample particles become small. In the process for measuring the pore volume by the above mercury press-injection method, there is a step wherein mercury is injected into voids between the particles under pressure. In the step, the surface-modified spherical activated carbon exhibits the same behavior as if it contains pores having a pore diameter of 8000 to 15000 nm. However, it can be confirmed from, for example, an observation by an electron microscope that the surface-modified spherical activated carbon used as the adsorbent for an oral administration of the present invention does not contain pores having a pore diameter of 8000 to 15000 nm. Therefore, an amount of mercury injected into voids between particles under pressure is included in the expression “volume of pores having a pore diameter of 20 to 15000 nm” as used herein.

(7) Particle Size Distribution

A number-based particle distribution is measured by a laser diffraction apparatus for measuring particle size distribution [SALAD-3000S; Shimadzu Corporation] and a representative particle size D and the number n in a fraction of particles having particle size to be measured are determined. A length average particle diameter D1, and a weight average particle diameter D4 are calculated by the following equations:

D 1=Σ(nD)/Σn  [equation 5]

D 4=Σ(nD 4)/Σ(nD 3)  [equation 6]

(8) Crushing Strength

A powder hardness meter [for example, simplified powder hardness meter manufactured by Tsutsui Scientific Instruments Co., Ltd.] is used to measure a power necessary to crush one particle of the surface-modified spherical activated carbon sample. More particularly, one particle of the surface-modified spherical activated carbon sample is held between two plates. If necessary, the particle is fixed by a two-side coated adhesive tape. A pressure is applied until the sample particle is crushed and the power necessary to crush the particle is measured.

(9) Total Amount of Acidic Groups

The total amount of acidic groups is an amount of NaOH consumed, which may be determined by adding 1 g of the surface-modified spherical activated carbon sample, after being crushed to form particles having a size of 200 mesh or less, to 50 mL of a 0.05N NaOH solution, shaking the mixture for 48 hours, then filtering out the surface-modified spherical activated carbon sample, and titrating until neutralization.

(10) Total Amount of Basic Groups

The total amount of basic groups is an amount of HCl consumed, which may be determined by adding 1 g of the surface-modified spherical activated carbon sample after being crushed to form particles having a size of 200 mesh or less, to 50 mL of a 0.05N HCl solution, shaking the mixture for 24 hours, then filtering out the surface-modified spherical activated carbon sample, and titrating until neutralization.

As shown in Examples mentioned below, the surface-modified spherical activated carbon used as the adsorbent for an oral administration of the present invention exhibits an excellent adsorbability of exacerbation factors of liver diseases or harmful substances of renal diseases, and therefore, may be used as an adsorbent for an oral administration for treating or preventing a renal disease or a liver disease.

As the renal disease, there may be mentioned, for example, chronic renal failure, acute renal failure, chronic pyelonephritis, acute pyelonephritis, chronic nephritis, acute nephritic syndrome, acute progressive nephritic syndrome, chronic nephritic syndrome, nephrotic syndrome, nephrosclerosis, interstitial nephritis, tubulopathy, lipoid nephrosis, diabetic nephropathy, renovascular hypertension, or hypertension syndrome, or secondary renal diseases caused by these primary diseases, or a light renal failure before a dialysis therapy, and may be used in an improvement of a light renal failure before a dialysis therapy or a disease condition for a patient during a dialysis therapy (see “Clinical Nephrology”, Asakura-shoten, Nishio Honda, Kenkichi Koiso, and Kiyoshi Kurokawa, 1990; and “Nephrology” Igaku-shoin, Teruo Omae and Sei Fujimi, ed., 1981).

As the liver disease, there may be mentioned, for example, fulminant hepatitis, chronic hepatitis, viral hepatitis, alcoholic hepatitis, hepatic fibrosis, liver cirrhosis, hepatic cancer, autoimmune hepatitis, drug allergic hepatopathy, primary biliary cirrhosis, tremor, encephalopathia, dysbolism, or dysfunction. Further, the porous spherical carbonaceous substance can be used in a treatment of a disease caused by toxic substances in a body, such as psychosis.

Therefore, when the adsorbent for an oral administration according to the present invention is used as an agent for treating or preventing a renal disease, it contains the surface-modified spherical activated carbon as an effective component. When the adsorbent for an oral administration according to the present invention is used as an agent for a treatment of a liver or renal disease, a dosage thereof depends on the subject (human or other animal), age, individual differences, disease conditions, and so on. Therefore, in some cases, a dosage outside of the following dosage may be appropriate, but in general, the oral dosage in the case of a human is usually 1 to 20 g of the adsorbent per day, wherein the daily dosage may be divided into three to four portions. The dosage may be appropriately varied with the disease conditions. The formulation may be administered in any form, such as powders, granules, tablets, sugar-coated tablets, capsules, suspensions, sticks, divided packages, or emulsions. In the case of capsules, the usual gelatin capsules, or if necessary, enteric capsules may be used. In the case of tablets, the formulations must be broken into the original fine particles inside the body. The adsorbent may be used as a mixture with an electrolyte-controlling agent, such as an aluminum gel or Kayexalate.

The surface-modified spherical activated carbon according to the present invention having an average particle diameter of 50 to 200 μm and the bulk density of less than 0.54 g/mL can be used as an agent for treating or preventing a renal or liver disease, in the form of a mixture with a conventionally known spherical activated carbon, that is, the spherical activated carbon or the surface-modified spherical activated carbon wherein the average particle diameter is outside the range of 50 to 200 μm, and/or the bulk density is 0.54 g/mL or more. Further, the surface-modified spherical activated carbon according to the present invention having an average particle diameter of 50 to 200 μm and the bulk density of less than 0.54 g/mL can be used as an agent for treating or preventing a renal or liver disease, together with a conventionally known spherical activated carbon, that is, the spherical activated carbon or the surface-modified spherical activated carbon wherein the average particle diameter is outside the range of 50 to 200 μm, and/or the bulk density is 0.54 g/mL or more.

EXAMPLES
The present invention now will be further illustrated by, but is by no means limited to, the following Examples.

Example 1
Deionized water (220 g) and methyl cellulose (58 g) were charged into a 1 L separable flask. Further, 105 g of styrene, 184 g of divinyl benzene with a purity of 57% (57% divinylbenzene and 43% ethylvinyl benzene), 1.68 g of 2,2′-azobis(2,4-dimethylvaleronitrile), and 63 g of 1-butanol as a porogen were added thereto. Then, a replacement with a nitrogen gas was carried out. The two-phase system was stirred at 200 rpm, and heated to 55° C., and then allowed to stand for 20 hours. The resulting resin was filtered, and dried in a rotary evaporator. In a vacuum dryer, 1-butanol was removed from the resin by distillation, and the product was dried under a reduced pressure at 90° C. for 12 hours to thereby obtain a spherical porous synthetic resin having an average particle diameter of 180 μm. A specific surface area of the porous synthetic resin was about 90 m2/g.

The resulting spherical porous synthetic resin (100 g) was charged into a reactor having a grating, and treated to impart infusibility in a vertical tubular furnace. The infusibility-imparting treatment was carried out under the conditions that dried air (3 L/min) was upwardly passed from the lower portion of the reactor tube, the temperature was raised to 260° C. at a rate of 5° C./h, and the whole was allowed to stand at 260° C. for 4 hours to thereby obtain a spherical porous oxidized resin. The resulting spherical porous oxidized resin was heat-treated at 600° C. for 1 hour under a nitrogen atmosphere, and then activated in a fluidized bed at 820° C. for 10 hours under a nitrogen gas atmosphere containing 64.5% by volume of steam, to obtain a spherical activated carbon.

The resulting spherical activated carbon was oxidized in the fluidized bed at 470° C. for 195 minutes under a nitrogen-oxygen atmosphere containing 18.5% by volume of oxygen, and reduced in the fluidized bed at 900° C. for 17 minutes under a nitrogen gas atmosphere, to obtain a surface-modified spherical activated carbon. The properties of the resulting surface-modified spherical activated carbon are listed in Tables 1 and 2.

Example 2
The procedures of Example 1 were repeated except that the two-phase system was stirred at 100 rpm, instead of 200 rpm, to obtain a surface-modified spherical activated carbon. The properties of the resulting surface-modified spherical activated carbon are listed in Tables 1 and 2.

Example 3
The procedures of Example 1 were repeated except that the two-phase system was stirred at 150 rpm, instead of 200 rpm, to obtain a surface-modified spherical activated carbon. The properties of the resulting surface-modified spherical activated carbon are listed in Tables 1 and 2.

Example 4
The procedures of Example 1 were repeated except that the two-phase system was stirred at 300 rpm, instead of 200 rpm, to obtain a surface-modified spherical activated carbon. The properties of the resulting surface-modified spherical activated carbon are listed in Tables 1 and 2.

Comparative Example 1
The procedures of Example 1 were repeated except that the activation was carried out for 6 hours, instead of 10 hours, to obtain a surface-modified spherical activated carbon. The properties of the resulting surface-modified spherical activated carbon are listed in Tables 1 and 2.

Example 5
The procedures of Example 1 were repeated except that the activation was carried out for 13 hours, instead of 10 hours, to obtain a surface-modified spherical activated carbon. The properties of the resulting surface-modified spherical activated carbon are listed in Tables 1 and 2.

Example 6
Petroleum pitch (680 g) (softening point=210° C.; quinoline insoluble contents=not more than 1% by weight; ratio of hydrogen atoms/carbon atoms=0.63) and naphthalene (320 g) were charged into an autoclave (internal volume=3 L) equipped with stirring fans, melted at 180° C., and mixed. Thereafter, the mixture was cooled to 140° C. to 160° C. and extruded through a nozzle of 0.5 mm to form string-like shaped products. Then, the string-like shaped products were broken, a section having an aperture range of 100 μm to 200 μm was obtained by passing through a sieve. The resulting broken products were added to an aqueous solution prepared by dissolving 0.23% by weight of polyvinyl alcohol (saponification value=88%), and dispersed at 95° C. for 50 minutes with stirring, to thereby obtain a spheroidized product. Then, the spheroidized product was cooled to 40° C. over 90 minutes, whereby the pitch was solidified and naphthalene crystals were precipitated, and a slurry of spherical shaped products of pitch was obtained. After most of the water was removed by filtration, the naphthalene in the spherical shaped products of pitch was extracted and removed with n-hexane at an amount by weight of about 6 times that of the spherical shaped products of pitch. The resulting porous spherical pitch was heated to 235° C. by passing a heated air in a fluidized bed, and allowed to stand at 235° C. for 1 hour, to thereby be oxidized, and a porous spherical oxidized pitch was obtained, which was non-fusible to heat. The resulting porous spherical oxidized pitch was activated in a fluidized bed at 900° C. for 174 minutes by a nitrogen gas atmosphere containing 64.5% by volume of steam to obtain a spherical activated carbon. Further, the resulting spherical activated carbon was oxidized in the fluidized bed at 470° C. for 195 minutes under a nitrogen-oxygen atmosphere containing 18.5% by volume of oxygen, and reduced in the fluidized bed at 900° C. for 17 minutes under a nitrogen gas atmosphere, to obtain a surface-modified spherical activated carbon. The properties of the resulting surface-modified spherical activated carbon are listed in Tables 1 and

Comparative Example 2
Petroleum pitch (68 kg) (softening point=210° C.; quinoline insoluble contents=not more than 1% by weight; ratio of hydrogen atoms/carbon atoms=0.63) and naphthalene (32 kg) were charged into an autoclave (internal volume=300 L) equipped with stirring fans, melted at 180° C., and mixed. Thereafter, the mixture was cooled to 140° C. to 160° C. and extruded to form string-like shaped products. Then, the string-like shaped products were broken so that a ratio of a diameter to a length became about 1 to 2. The resulting broken products were added to an aqueous solution prepared by dissolving 0.23% by weight of polyvinyl alcohol (saponification value=88%) and heating to 93° C., and dispersed with stirring to be spheroidized. Then, the whole was cooled by replacing the polyvinyl alcohol aqueous solution with water, at 20° C. for 3 hours, whereby the pitch was solidified and naphthalene crystals were precipitated, and a slurry of spherical shaped products of pitch was obtained. After most of the water was removed by filtration, the naphthalene in the spherical shaped products of pitch was extracted and removed with n-hexane at an amount by weight of about 6 times that of the spherical shaped products of pitch. The resulting porous spherical pitch was heated to 235° C. by passing a heated air in a fluidized bed, and allowed to stand at 235° C. for 1 hour, to thereby be oxidized, and a porous spherical oxidized pitch was obtained, which was non-fusible to heat. Thereafter, the resulting porous spherical oxidized pitch was activated in a fluidized bed at 820° C. for 400 minutes by a nitrogen gas atmosphere containing 64.5% by volume of steam to obtain a spherical activated carbon. The properties of the resulting spherical activated carbon are listed in Tables 1 and 2.

Comparative Example 3
The spherical activated carbon obtained in Comparative Example 2 was further oxidized in the fluidized bed at 470° C. for 195 minutes under a nitrogen-oxygen atmosphere containing 18.5% by volume of oxygen, and reduced in the fluidized bed at 900° C. for 17 minutes under a nitrogen gas atmosphere to obtain a surface-modified spherical activated carbon. The properties of the resulting surface-modified spherical activated carbon are listed in Tables 1 and 2 (and Table 4).

Comparative Example 4
The procedures of Example 1 were repeated except that the two-phase system was stirred at 80 rpm, instead of 200 rpm, to obtain a surface-modified spherical activated carbon. The properties of the resulting surface-modified spherical activated carbon are listed in Tables 1 and 2.

Comparative Example 5
The procedures of Example 1 were repeated except that the spherical activated carbon obtained by the activation treatment in Example 1 was ground for 10 seconds in a rod mill, and thereafter the oxidation and reduction treatment were carried out, to obtain a surface-modified activated carbon. The properties of the resulting surface-modified activated carbon are listed in Tables 1 and 2.

Comparative Example 6
The procedures of Example 1 were repeated except that the oxidation and reduction treatment of the spherical activated carbon were not carried out, to obtain a spherical activated carbon. The properties of the resulting spherical activated carbon are listed in Tables 1 and 2.

Comparative Example 7
The procedures of Example 1 were repeated except that the reduction treatment was not carried out after the oxidation treatment of the spherical activated carbon, to obtain a surfaced-modified spherical activated carbon. The properties of the resulting surfaced-modified spherical activated carbon are listed in Tables 1 and 2.

Comparative Example 8
The procedures of Example 6 were repeated except that the oxidation and reduction treatment of the spherical activated carbon were not carried out, to obtain a surface-modified spherical activated carbon. The properties of the resulting surface-modified spherical activated carbon are listed in Tables 1 and 2.

Comparative Example 9
Spherical phenolic resin (“Maririn” HF500; Gun Ei Chemical Industry Co., Ltd.) was sieved through a screen having an opening size of 250 μm, to remove fine powders. Then, 150 g of the resulting spherical phenolic resin was charged into a vertical reaction quartz tube having a grating, heated to 350° C. over 1.5 hours under a nitrogen gas stream, and further heated to 900° C. over 6 hours, and maintained at 900° C. for 1 hour to obtain a spherical carbonaceous material. Thereafter, the product was activated at 900° C. at an atmosphere of a gas mixture of nitrogen gas (3 NL/min) and steam (2.5 NL/min). When a bulk density of the spherical activated carbon was lowered to 0.5 g/mL, the activation was ceased to obtain the spherical activated carbon. The properties of the resulting spherical activated carbon are listed in Tables 1 and 2.

Comparative Example 10
The procedures of Comparative Example 8 were repeated except that the activation was ceased when a bulk density of the spherical activated carbon was lowered to 0.63 g/mL, to obtain a spherical activated carbon. The properties of the resulting spherical activated carbon are listed in Tables 1 and 2.

Example 7
Deionized water (3003 g) and 1.4% methyl cellulose aqueous solution (530 g) were charged into a 10 L stainless steel polymerizing vessel. Further, 813 g of styrene, 1427 g of divinyl benzene with a purity of 57% (57% divinylbenzene and 43% ethylvinyl benzene), 13 g of 2,2′-azobis(2,4-dimethylvaleronitrile), and 634 g of 1-butanol as a porogen were added thereto. Then, a replacement with a nitrogen gas was carried out. The two-phase system was stirred at 220 rpm, and heated to 55° C., and then allowed to stand for 20 hours. The resulting resin was filtered, and dried in a rotary evaporator. In a vacuum dryer, 1-butanol was removed from the resin by distillation, and the product was dried under a reduced pressure at 90° C. for 12 hours to thereby obtain a spherical porous synthetic resin having an average particle diameter of 200 μm. A specific surface area of the porous synthetic resin was about 100 m2/g.
