Repository: nordquists/nlp

File: A61P1-18/US8865161B2.html (part 3 of 3)
US8865161B2 - Adsorbent for an oral administration, and agent for treating or preventing renal or liver disease 
The resulting spherical porous synthetic resin (100 g) was charged into a reactor having a grating, and treated to impart infusibility in a vertical tubular furnace. The infusibility-imparting treatment was carried out under the conditions that dried air (3 L/min) was upwardly passed from the lower portion of the reactor tube, the temperature was raised to 260° C. at a rate of 5° C./h, and the whole was allowed to stand at 260° C. for 4 hours. The resulting spherical porous oxidized resin was heat-treated at 600° C. for 1 hour under a nitrogen atmosphere, and then activated in a fluidized bed at 820° C. for 11.5 hours under a nitrogen gas atmosphere containing 64.5% by volume of steam, to obtain a spherical activated carbon.

The resulting spherical activated carbon was oxidized in the fluidized bed at 470° C. for 195 minutes under a nitrogen-oxygen atmosphere containing 18.5% by volume of oxygen, and reduced in the fluidized bed at 900° C. for 17 minutes under a nitrogen gas atmosphere, to obtain a surface-modified spherical activated carbon. The properties of the resulting surface-modified spherical activated carbon are listed in Tables 3 and 4.

Example 8
The procedures of Example 7 were repeated except that the activation was carried out for 9.5 hours, instead of 11.5 hours, at 820° C., to obtain a surface-modified spherical activated carbon. The properties of the resulting surface-modified spherical activated carbon are listed in Tables 3 and 4.

Example 9
The procedures of Example 7 were repeated except that the activation was carried out for 8 hours, instead of 11.5 hours, at 820° C., to obtain a surface-modified spherical activated carbon. The properties of the resulting surface-modified spherical activated carbon are listed in Tables 3 and 4.

Example 10
The procedures of Example 8 were repeated except that the two-phase system was stirred at 150 rpm, instead of 200 rpm, to obtain a surface-modified spherical activated carbon. The properties of the resulting surface-modified spherical activated carbon are listed in Tables 3 and 4.

Example 11
Petroleum pitch (680 g) (softening point=210° C.; quinoline insoluble contents=not more than 1% by weight; ratio of hydrogen atoms/carbon atoms=0.63) and naphthalene (320 g) were charged into an autoclave (internal volume=3 L) equipped with stirring fans, melted at 180° C., and mixed. Thereafter, the mixture was cooled to 140° C. to 160° C. and extruded through a nozzle of 0.5 mm to form string-like shaped products. Then, the string-like shaped products were broken, a section having an aperture range of 125 μm to 212 μm was obtained by passing through a sieve. The resulting broken products were added to an aqueous solution prepared by dissolving 0.23% by weight of polyvinyl alcohol (saponification value=88%), and dispersed at 95° C. for 50 minutes with stirring, to thereby obtain a spheroidized product. Then, the spheroidized product was cooled to 40° C. over 90 minutes, whereby the pitch was solidified and naphthalene crystals were precipitated, and a slurry of spherical shaped products of pitch was obtained. After most of the water was removed by filtration, the naphthalene in the spherical shaped products of pitch was extracted and removed with n-hexane at an amount by weight of about 6 times that of the spherical shaped products of pitch. The resulting porous spherical pitch was heated to 235° C. by passing a heated air in a fluidized bed, and allowed to stand at 235° C. for 1 hour, to thereby be oxidized, and a porous spherical oxidized pitch was obtained, which was non-fusible to heat. The resulting porous spherical oxidized pitch was activated in a fluidized bed at 900° C. for 174 minutes by a nitrogen gas atmosphere containing 64.5% by volume of steam to obtain an activated carbon. Further, the resulting spherical activated carbon was oxidized in the fluidized bed at 470° C. for 195 minutes under a nitrogen-oxygen atmosphere containing 18.5% by volume of oxygen, and reduced in the fluidized bed at 900° C. for 17 minutes under a nitrogen gas atmosphere, to obtain a surface-modified spherical activated carbon. The properties of the resulting surface-modified spherical activated carbon are listed in Tables 3 and 4.

Comparative Example 11
The procedures of Example 7 were repeated except that the activation was carried out for 6.5 hours, instead of 11.5 hours, at 820° C., to obtain a surface-modified spherical activated carbon. The properties of the resulting surface-modified spherical activated carbon are listed in Tables 3 and 4.

Comparative Example 12
The procedures of Example 7 were repeated except that the activation was carried out for 5 hours, instead of 11.5 hours, at 820° C., to obtain a surface-modified spherical activated carbon. The properties of the resulting surface-modified spherical activated carbon are listed in Tables 3 and 4.

Comparative Example 13
The procedures of Example 7 were repeated, except that the oxidation and reduction treatment of the spherical activated carbon were not carried out, to obtain a spherical activated carbon. The properties of the resulting spherical activated carbon are listed in Tables 3 and 4.

Comparative Example 14
The procedures of Example 7 were repeated, except that the reduction treatment of the activated carbon was not carried out, to obtain a surface-modified spherical activated carbon. The properties of the resulting surface-modified spherical activated carbon are listed in Tables 3 and 4.

Comparative Example 15
The procedures of Comparative Example 12 were repeated except that the two-phase system was stirred at 75 rpm, instead of 200 rpm, to obtain a surface-modified spherical activated carbon. The properties of the resulting surface-modified spherical activated carbon are listed in Tables 3 and 4.

Comparative Example 16
Spherical phenolic resin (“Maririn” HF500; Gun Ei Chemical Industry Co., Ltd.) was sieved through a screen to remove fine powders. Then, 150 g of the resulting spherical phenolic resin was charged into a vertical reaction quartz tube having a grating, and maintained at 700° C. for 1 hour. After allowing to stand for cooling, the whole was washed with deionized water, and dried to obtain a spherical carbonaceous material. The resulting spherical carbonaceous material was activated at 820° C. for 6 hours in a fluidized bed at a nitrogen gas atmosphere containing 64.5% by volume of steam, to thereby obtain a spherical activated carbon. The properties of the resulting spherical activated carbon are listed in Tables 3 and 4.

[Method for Evaluation of the Oral Adsorbents]

The properties shown in the following Tables were measured by the following methods.

(1) Average Particle Diameter

The laser diffraction apparatus for measuring particle size distribution as mentioned above was used for the measuring. The results are shown in Tables 1 and 3.

(2) Pore Volume

The surface-modified spherical activated carbon or the spherical activated carbon prepared in Examples and Comparative Examples was measured by the mercury injection method as mentioned above. The results are shown in Tables 1 and 3.

(3) Specific Surface Area by Bet or Langmuir's Method

The BET or Langmuir's method as mentioned above was used for the measuring. The results are shown in Tables 1 and 3.

(4) Bulk Density

The sample was charged into a 50 mL graduated measuring cylinder until the sample reached a scale of 50 mL. After the cylinder was tapped 50 times, a weight of the sample was divided by a volume of the sample to find a bulk density. The results are shown in Tables 1 and 3. It was confirmed that the results obtained by the above method were equal to those obtained by the method for determining a packing density in accordance with JIS K 1474-5.7.2 in the range of the significant figures shown in Tables 1 and 3.

(5) Pore Distribution (Calculating Equation of Horverth-Kawazoe)

As above, a relationship between a nitrogen partial pressure and an adsorbed amount by the surface-modified spherical activated carbon (absorption-isotherm line) is measured at a temperature of liquid nitrogen (−196° C.) by a specific surface area measuring apparatus (ASAP2010 manufactured by MICROMERITICS), using a gas adsorption method.

(6) Crushing Strength

A powder hardness meter [for example, simplified powder hardness meter manufactured by Tsutsui Scientific Instruments Co., Ltd.] is used to measure a power necessary to crush one particle of the surface-modified spherical activated carbon sample. More particularly, one particle of the surface-modified spherical activated carbon sample is held between two plates. If necessary, the particle is fixed by a two-side coated adhesive tape. A pressure is applied until the sample particle is crushed and the power necessary to crush the particle is measured. The larger the particle size, the larger the crushing strength. Therefore, when the strength of the particle having an average particle diameter Dv50 of 200 μm or more was measured, the sample clogged on a sieve having an aperture of 425 μm was used. When the strength of the particle having an average particle diameter Dv50 of 200 μm or less was measured, the sample having a particle diameter of 75 μm to 180 μm was obtained by sieving and the crushing strength thereof was measured. The measuring procedures were carried out 20 times, and the average thereof was recorded as the crushing strength. The results are shown in Tables 2 and 4.

(7) Total Amount of Acidic Groups and Total Amount of Basic Groups

The surface-modified spherical activated carbon sample (1 g), which comprised particles having a size of 200 mesh or less prepared by crushing, was added to 50 mL of a 0.05N NaOH solution (total amount of acidic groups) or 50 mL of a 0.05N HCl solution (total amount of basic groups). After the mixture was shaken for 48 hours, the surface-modified spherical activated carbon sample was filtered out, and titrated until neutralization to find an amount of NaOH consumed (total amount of acidic groups) or an amount of HCl consumed (total amount of basic groups). The results are shown in Tables 2 and 4.

(8) Adsorption Test of α-Amylase

The activated carbon sample or the surface-modified spherical activated carbon sample prepared in Examples 1 to 11 or Comparative Examples 1 to 16 was dried, and 0.500 g of the dried sample was accurately weighed and charged into a conical flask equipped with a ground-in stopper. On the other hand, 0.100 g of α-amylase (liquefied type) was accurately weighed and dissolved by adding a phosphate buffer (pH 7.4) to prepare a stock solution having an accurate volume of 1000 mL. The stock solution in an accurate amount of 50 mL was charged to the conical flask equipped with a ground-in stopper. The flask was shaken at 37±1° C. for 3 hours. The product in the flask was filtered with suction through a 0.65 μm membrane filter. A first filtrate (about 20 mL) was discarded, and a subsequent filtrate (about 10 mL) was taken as a sample solution.

Further, the same procedures were repeated except that only a phosphate buffer (pH 7.4) was used, to obtain a filtrate as a correction solution. The sample solution and the correction solution were analyzed by an absorptiometeric analysis, using a phosphate buffer (pH 7.4) as a control. The absorbance at a wavelength of 282 nm was measured. A difference between the absorbance of the sample solution and the absorbance of the correction solution was taken as a test absorbance.

A standard curve was prepared by adding the α-amylase stock solution in an accurate amount of 0 mL, 25 mL, 50 mL, 75 mL, or 100 mL to a measuring flask, adding a phosphate buffer (pH 7.4) to 100 mL, and measuring an absorbance at a wavelength of 282 nm. From the test absorbance and the standard curve, an amount (mg/dL) of α-amylase adsorbed in the solution was calculated. The results are shown in Tables 2 and 4.

(9) Test for Measuring an Amount of DL-β-Aminoisobutyric Acid Adsorbed (Relationship to an Average Particle Diameter)

An adsorption test of DL-β-aminoisobutyric acid for the surface-modified spherical activated carbon or the activated carbon prepared in Examples 1 to 11 or Comparative Examples 1 to 16 was carried out, as follows.

The spherical activated carbon sample or the surface-modified spherical activated carbon sample was dried, and 0.500 g of the dried sample was accurately weighed and charged into a conical flask equipped with a ground-in stopper. On the other hand, 0.100 g of DL-β-aminoisobutyric acid was accurately weighed and dissolved by adding a phosphate buffer (pH 7.4) to prepare a stock solution having an accurate volume of 1000 mL. The stock solution in an accurate amount of 50 mL was charged to the conical flask equipped with a ground-in stopper. The flask was shaken at 37±1° C. for 3 hours. The product in the flask was filtered with suction through a 0.65 μm membrane filter. A first filtrate (about 20 mL) was discarded, and a subsequent filtrate (about 10 mL) was taken as a sample solution.

Then, 0.1 mL of the sample solution was accurately weighed and charged in a test tube. A phosphate buffer (pH 8.0) was added in an accurate amount of 5 mL thereto, and the whole was mixed. Thereafter, a solution prepared by dissolving 0.100 g of fluorescamine in 100 mL of acetone (for a non-aqueous titration) was added in an accurate amount of 1 mL, and the whole was mixed and allowed to stand for 15 minutes. The resulting solution was analyzed by fluorometry, and the fluorescence was measured at an excitation wavelength of 390 nm and a fluorescent wavelength of 475 nm.

A standard curve was prepared by producing 100 mL of a mixture of 0 mL, 15 mL, 50 mL, 75 mL, and 100 mL of the DL-β-aminoisobutyric acid stock solution and the balance of a phosphate buffer (pH 7.4), stirring and filtering the mixture, charging the resulting filtrate in an accurate amount of 0.1 mL to a test tube, adding a phosphate buffer (pH 8.0) in an accurate amount of 5 mL, mixing the whole, adding a solution (an accurate amount: 1 mL) prepared by dissolving 0.100 g of fluorescamine in 100 mL of acetone (for a non-aqueous titration), mixing the whole, allowing to stand for 15 minutes, analyzing the resulting solution by fluorometry, and measuring the fluorescence at an excitation wavelength of 390 nm and a fluorescent wavelength of 475 nm. Finally, an amount (mg/dL) of DL-β-aminoisobutyric acid adsorbed was calculated from the standard curve, and an amount (mg/dL) of DL-β-aminoisobutyric acid adsorbed was calculated per 1 g of the sample therefrom. The results are shown in Tables 2 and 4.

(10) Test for Measuring an Amount of DL-β-Aminoisobutyric Acid Adsorbed (Change with Time)

In the above-mentioned test (7), “Test for measuring an amount of DL-β-aminoisobutyric acid adsorbed”, the spherical activated carbon sample or the surface-modified spherical activated carbon sample was brought into contact with and shaken with DL-β-aminoisobutyric acid for a predetermined period of time, i.e., for 3 hours. On the contrary, in the present test, the shaking time was varied and a change of an adsorption rate was measured for the surface-modified spherical activated carbon prepared in Example 1, Example 7, or Comparative Example 3.

The residual amounts of DL-β-aminoisobutyric acid were determined according to the method mentioned in the above item (7) when an initial concentration of DL-β-aminoisobutyric acid was 10 mg/dL, and the shaking time was 0.5 hour, 1.5 hours, 3 hours, 6 hours, 16 hours, or 24 hours. The results are shown in FIG. 1.

(11) Adsorption Test of Tryptophan

An adsorption test of tryptophan was carried out for the surface-modified spherical activated carbon or the spherical activated carbon prepared in Examples 7 to 11 or Comparative Examples 3, 11 to 16 was carried out as follows.

The spherical activated carbon sample or the surface-modified spherical activated carbon sample was dried, and 0.01 g of the dried sample was accurately weighed and charged into a conical flask equipped with a ground-in stopper. 50 mL of a tryptophan aqueous solution (tryptophan concentration=100 mg/L) prepared by dissolving tryptophan by adding a phosphate buffer (pH 7.4) was charged to the conical flask equipped with a ground-in stopper. The flask was shaken at 40° C. for 3 hours by a shaker. The product in the flask was filtered. The resulting filtrate was analyzed by an ultraviolet adsorption (280 nm) to calculate an amount of tryptophan adsorbed. The results are shown in Table 4.

TABLE 1	

Specific surface	 	

area	 	

Average particle diameter	 	Langmuir	BET	Bulk	Pore volume	

Dv50	Length D1 	Weight D4 	 	method	method	density	(mL/g)	

(μm)	(μm)	(μm)	D4/D1 	(m2/g)	(m2/g)	(g/mL)	20-15000 nm	

Example 1	Cross-linked	111	104	129	1.24	2147	1763	0.50	0.05	

vinyl resin	 	 	 	 	 	 	 	 	

Example 2	Cross-linked	168	161	184	1.14	2206	1809	0.50	0.04	

vinyl resin	 	 	 	 	 	 	 	 	

Example 3	Cross-linked	131	131	144	1.10	2142	1756	0.50	0.05	

vinyl resin	 	 	 	 	 	 	 	 	

Example 4	Cross-linked	63	62	69	1.11	2180	1788	0.50	0.11	

vinyl resin	 	 	 	 	 	 	 	 	

Comparative	Cross-linked	93	95	105	1.10	1614	1282	0.63	0.03	

Example 1	vinyl resin	 	 	 	 	 	 	 	 	

Example 5	Cross-linked	100	101	114	1.13	2259	1858	0.47	0.07	

vinyl resin	 	 	 	 	 	 	 	 	

Example 6	Pitch	76	70	87	1.24	1033	1511	0.50	0.13	

Comparative	Pitch	447	473	507	1.07	2236	1801	0.50	0.08	

Example 2	 	 	 	 	 	 	 	 	 	

Comparative	Pitch	350	374	398	1.06	2055	1537	0.50	0.06	

Example 3	 	 	 	 	 	 	 	 	 	

Comparative	Cross-linked	283	288	326	1.13	2218	1525	0.50	0.03	

Example 4	vinyl resin	 	 	 	 	 	 	 	 	

Comparative	Cross-linked	38	13	49	3.8	2320	1541	0.50	0.42	

Example 5	vinyl resin	 	 	 	 	 	 	 	 	

Comparative	Cross-linked	112	105	131	1.25	2400	1969	0.52	0.06	

Example 6	vinyl resin	 	 	 	 	 	 	 	 	

Comparative	Cross-linked	112	105	131	1.25	2290	1900	0.51	0.06	

Example 7	vinyl resin	 	 	 	 	 	 	 	 	

Comparative	Cross-linked	102	103	115	1.12	1370	1120	0.64	0.04	

Example 8	vinyl resin	 	 	 	 	 	 	 	 	

Comparative	Phenol resin	330	311	334	1.07	2325	1910	0.50	0.03	

Example 9	 	 	 	 	 	 	 	 	 	

Comparative	Phenol resin	331	313	335	1.07	1640	1320	0.63	0.02	

Example 10	

TABLE 2	

Residual amount	Adsorption amount	

of DL-β-	of α-amylase	

Total	Total	 	aminoisobutyric	(residual	

acidic	basic	Crushing	acid after	amount after	

groups	groups	strength	adsorption	adsorption)	

(meq/g)	(meq/g)	(N/particle)	(mg/dL)	(mg/dL)	

Example 1	Cross-linked	0.59	0.61	>40	4.70	2.09 (7.91)	

vinyl resin	 	 	 	 	 	

Example 2	Cross-linked	0.60	0.58	>40	5.05	1.90 (8.10)	

vinyl resin	 	 	 	 	 	

Example 3	Cross-linked	0.62	0.63	>40	4.90	1.85 (8.15)	

vinyl resin	 	 	 	 	 	

Example 4	Cross-linked	0.55	0.60	>40	4.55	2.25 (7.75)	

vinyl resin	 	 	 	 	 	

Comparative	Cross-linked	0.53	0.57	>40	4.82	1.81 (8.19)	

Example 1	vinyl resin	 	 	 	 	 	

Example 5	Cross-linked	0.65	0.60	>40	4.68	2.30 (7.70)	

vinyl resin	 	 	 	 	 	

Example 6	Pitch	0.65	0.55	1.4	4.65	3.45 (6.55)	

Comparative	Pitch	0.18	0.58	2.0	8.46	2.32 (7.68)	

Example 2	 	 	 	 	 	 	

Comparative	Pitch	0.67	0.54	2.0	6.80	2.81 (7.19)	

Example 3	 	 	 	 	 	 	

Comparative	Cross-linked	0.62	0.59	>40	6.20	1.50 (8.50)	

Example 4	vinyl resin	 	 	 	 	 	

Comparative	Cross-linked	0.68	0.55	unmeasurable	5.12	4.90 (5.10)	

Example 5	vinyl resin	 	 	 	 	 	

Comparative	Cross-linked	0.18	0.58	>40	8.70	1.87 (8.13)	

Example 6	vinyl resin	 	 	 	 	 	

Comparative	Cross-linked	2.01	0.17	>40	7.40	2.05 (7.95)	

Example 7	vinyl resin	 	 	 	 	 	

Comparative	Cross-linked	0.15	0.58	>40	8.40	1.80 (8.20)	

Example 8	vinyl resin	 	 	 	 	 	

Comparative	Phenol resin	0.27	0.82	9.5	5.90	0.95 (9.05)	

Example 9	 	 	 	 	 	 	

Comparative	Phenol resin	0.28	0.85	21.7	6.30	0.84 (9.16)	

Example 10	

TABLE 3	

Average	Specific surface	 	

particle	area	 	

diameter	Langmuir	BET	Bulk	Pore volume	

Dv50	method	method	density	(mL/g)	

(μm)	(m2/g)	(m2/g)	(g/mL)	20-15000 nm	

Example 7	Cross-linked	101	2260	1870	0.47	0.06	

vinyl resin	 	 	 	 	 	

Example 8	Cross-linked	103	2160	1760	0.49	0.05	

vinyl resin	 	 	 	 	 	

Example 9	Cross-linked	103	1980	1590	0.52	0.05	

vinyl resin	 	 	 	 	 	

Example 10	Cross-linked	150	2130	1750	0.49	0.04	

vinyl resin	 	 	 	 	 	

Example 11	Pitch	130	2050	1680	0.50	0.11	

Comparative	Cross-linked	104	1680	1360	0.58	0.03	

Example 11	vinyl resin	 	 	 	 	 	

Comparative	Cross-linked	104	1610	1280	0.60	0.03	

Example 12	vinyl resin	 	 	 	 	 	

Comparative	Cross-linked	103	2390	1980	0.50	0.06	

Example 13	vinyl resin	 	 	 	 	 	

Comparative	Cross-linked	103	2290	1900	0.49	0.06	

Example 14	vinyl resin	 	 	 	 	 	

Comparative	Cross-linked	340	1630	1350	0.60	0.02	

Example 15	vinyl resin	 	 	 	 	 	

Comparative	Phenol resin	330	1650	1330	0.60	0.02	

Example 16	

TABLE 4	
  	
  	Surface functional	 	 	 	 	
  	groups	 	Amount of β-	Amount of	Amount of	
 
  	Acidic	Basic	Crushing	aminoisobutyric	tryptophan	α-amylase	
  	points	points	strength	acid adsorbed	adsorbed	adsorbed	
  	(meq/g)	(meq/g)	(N/particle)	(mg/g)	(mg/g)	(mg/g)	

Example 7	Cross-linked	0.58	0.60	>40	5.7	328	1.8	
  	vinyl resin	 	 	 	 	 	 	
  Example 8	Cross-linked	0.55	0.59	>40	5.3	310	1.6	
  	vinyl resin	 	 	 	 	 	 	
  Example 9	Cross-linked	0.53	0.55	>40	5.4	290	1.7	
  	vinyl resin	 	 	 	 	 	 	
  Example 10	Cross-linked	0.52	0.53	>40	4.9	231	1.4	
  	vinyl resin	 	 	 	 	 	 	
  Example 11	Pitch	0.53	0.56	1.7	5.0	263	2.6	
  Comparative	Cross-linked	0.57	0.55	>40	5.0	185	1.8	
  Example 11	vinyl resin	 	 	 	 	 	 	
  Comparative	Cross-linked	0.60	0.59	>40	5.2	132	1.8	
  Example 12	vinyl resin	 	 	 	 	 	 	
  Comparative	Cross-linked	0.17	0.58	>40	1.2	336	1.8	
  Example 13	vinyl resin	 	 	 	 	 	 	
  Comparative	Cross-linked	2.02	0.16	>40	2.7	313	2.0	
  Example 14	vinyl resin	 	 	 	 	 	 	
  Comparative	Cross-linked	0.55	0.58	>40	5.0	72	1.1	
  Example 15	vinyl resin	 	 	 	 	 	 	
  Comparative	Phenol resin	0.23	0.79	18.5	3.5	69	1.3	
  Example 16	 	 	 	 	 	 	 	
  Comparative	Pitch	0.67	0.54	2.0	3.20	195	2.81	
  Example 3	

(12) Test 1 for an Amount of Urinary Proteins

Renal failure model rats induced by subtotal nephrectomy (residual kidney percentage of 25%) were used to carry out a test for confirming pharmacological effects on a renal failure by an administration of the adsorbent for oral administration of the present invention. The adsorbents prepared in Example 1 and Comparative Example 3 were used as a sample.

After six weeks from the induction to produce model rats, the rats were divided into a control group (10 rats; hereinafter referred to as an R1 group), a group to which the adsorbent prepared in Example 1 was administered (10 rats; hereinafter referred to as an E1 group), and a group to which the adsorbent prepared in Comparative Example 3 was administered (10 rats; hereinafter referred to as a C1 group), so that there was no major imbalance therebetween.

For 15 weeks from the 7th week after the production of the model rats, a conventional powdery feed was administered to the rats of the Control Group (R1 group), whereas a mixed feed was administered to the rats of the Adsorbent-administrating Groups (E1 and C1 groups), at an amount of 0.25 g/day per 1 kg of a rat weight. The rats were able to take the feed throughout the day without any inhibition for 15 weeks. An amount of urinary proteins excretion was measured every 3 weeks after the beginning of the administration, as to the urine collected for 24 hours. FIG. 2 shows the relationship between the administration period and the amount of urinary proteins excretion. In comparison with the Control Group (R1 group; □ in FIG. 2) and the Adsorbent-administrating Group of Comparative Example 3 (C1 group; Δ in FIG. 2), the amount of urinary proteins excretion was significantly improved in the Adsorbent-administrating Group of the oral adsorbent of the present invention (E1 group; ● in FIG. 2).

(13) Test 2 for an Amount of Urinary Proteins

Renal failure model rats induced by subtotal nephrectomy (residual kidney percentage of 20%) were used to carry out a test for confirming pharmacological effects on a renal failure by an administration of the adsorbent for oral administration of the present invention. The adsorbents prepared in Example 7 and Comparative Example 12 were used as a sample.

After six weeks from the induction to produce model rats, the rats were divided into a control group (7 rats; hereinafter referred to as an R2 group), a group to which the adsorbent prepared in Example 7 was administered (7 rats; hereinafter referred to as an E2 group), and a group to which the adsorbent prepared in Comparative Example 12 was administered (7 rats; hereinafter referred to as a C2 group), so that there was no major imbalance therebetween.

For 15 weeks from the 7th week after the production of the model rats, a conventional powdery feed was administered to the rats of the Control Group (R2 group), whereas a mixed feed was administered to the rats of the Adsorbent-administrating Groups (E2 and C2 groups), at an amount of 0.25 g/day per 1 kg of a rat weight. The rats were able to take the feed throughout the day without any inhibition for 9 weeks. An amount of urinary proteins excretion was measured every 3 weeks after the beginning of the administration, as to the urine collected for 24 hours. FIG. 3 shows the relationship between the administration period and the amount of urinary proteins excretion. In comparison with the Control Group (R2 group; □ in FIG. 3) and the Adsorbent-administrating Group of Comparative Example 12 (C2 group; ♦ in FIG. 3), the amount of urinary proteins excretion was significantly improved in the Adsorbent-administrating Group of the oral adsorbent of the present invention (E2 group; ● in FIG. 3).

 FIG. 4 shows accumulated pore volumes of the surface-modified spherical activated carbon prepared in Example 7 and Comparative Example 12. As apparent from FIG. 4, the surface-modified spherical activated carbon prepared in Example 7 has an accumulated pore volume smaller than that of the surface-modified spherical activated carbon prepared in Comparative Example 12. The accumulated pore volume was measured by the Horverth-Kawazoe method.

INDUSTRIAL APPLICABILITY
The adsorbent for an oral administration according to the present invention can be used as an adsorbent for an oral administration for treating or preventing a renal disease, or an adsorbent for treating or preventing a liver disease.

As the renal disease, there may be mentioned, for example, chronic renal failure, acute renal failure, chronic pyelonephritis, acute pyelonephritis, chronic nephritis, acute nephritic syndrome, acute progressive nephritic syndrome, chronic nephritic syndrome, nephrotic syndrome, nephrosclerosis, interstitial nephritis, tubulopathy, lipoid nephrosis, diabetic nephropathy, renovascular hypertension, or hypertension syndrome, or secondary renal diseases caused by these primary diseases, or a light renal failure before a dialysis therapy, and may be used in an improvement of a light renal failure before a dialysis therapy or a disease condition for a patient during dialysis therapy (see “Clinical Nephrology”, Asakura-shoten, Nishio Honda, Kenkichi Koiso, and Kiyoshi Kurokawa, 1990; and “Nephrology” Igaku-shoin, Teruo Omae and Sei Fujimi, ed., 1981).

As the liver disease, there may be mentioned, for example, fulminant hepatitis, chronic hepatitis, viral hepatitis, alcoholic hepatitis, hepatic fibrosis, liver cirrhosis, hepatic cancer, autoimmune hepatitis, drug allergic hepatopathy, primary biliary cirrhosis, tremor, encephalopathia, dysbolism, or dysfunction. Further, the porous spherical carbonaceous substance can be used in a treatment of a disease caused by toxic substances in a body, such as psychosis.

Although the present invention has been described with reference to specific embodiments, various changes and modifications obvious to those skilled in the art are possible without departing from the scope of the appended claims.

Claims (15)

The invention claimed is:
 
1. An adsorbent for oral administration, comprising a surface-modified spherical activated carbon prepared from a cross-linked vinyl resin derived from aromatic vinyl-based monomer as a carbon source, wherein an average diameter is 50 to 200 μm, a specific surface area determined by a BET method is 700 m2/g or more, a total amount of acidic groups is 0.30 to 1.20 meq/g, and a total amount of basic groups is 0.20 to 0.9 meq/g.

2. The adsorbent according to claim 1, wherein a ratio (D4/D1) of a weight average particle diameter (D4) of a weight-based-distribution to a length average particle diameter (D1) of a number-based-average is 3 or less.

3. The adsorbent according to claim 1, wherein the surface-modified spherical activated carbon is prepared from a cross-linked vinyl resin which has been treated to impart infusibility.

4. The adsorbent according to claim 1, wherein the surface-modified spherical activated carbon is prepared by oxidizing a spherical activated carbon at 300 to 800° C. in an atmosphere containing 0.1 to 50% by volume of oxygen, and then reducing at 800 to 1200° C. in an atmosphere of non-oxidative gas.

5. An agent for treating or preventing a renal disease, comprising the adsorbent for oral administration according to claim 1 as an effective component.

6. An agent for treating or preventing a liver disease, comprising the adsorbent for oral administration according to claim 1 as an effective component.

7. A method for treating a renal disease or a liver disease, said method comprising:
orally administering to a subject in need thereof an adsorbent comprising a surface-modified spherical activated carbon prepared from a cross-linked vinyl resin derived from aromatic vinyl-based monomer as a carbon source, wherein an average diameter is 50 to 200 μm, a specific surface area determined by a BET method is 700 m2/g or more, a total amount of acidic groups is 0.30 to 1.20 meq/g, and a total amount of basic groups is 0.20 to 0.9 meq/g.

8. An adsorbent for oral administration, comprising a surface-modified spherical activated carbon wherein an average diameter is 50 to 200 μm, a specific surface area determined by a BET method is 700 m2/g or more, a total amount of acidic groups is 0.30 to 1.20 meq/g, a total amount of basic groups is 0.20 to 0.9 meq/g, and a crushing strength is 30 N/particle or more.

9. The adsorbent according to claim 8, wherein a ratio (D4/D1) of a weight average particle diameter (D4) of a weight-based-distribution to a length average particle diameter (D1) of a number-based-average is 3 or less.

10. The adsorbent according to claim 8, wherein the surface-modified spherical activated carbon is prepared from cross-linked vinyl resin derived from aromatic vinyl-based monomer as a carbon source.

11. The adsorbent according to claim 8, wherein the surface-modified spherical activated carbon is prepared from a spherical heat-fusible resin which has been treated to impart infusibility.

12. The adsorbent according to claim 8, wherein the surface-modified spherical activated carbon is prepared by oxidizing a spherical activated carbon at 300 to 800° C. in an atmosphere containing 0.1 to 50% by volume of oxygen, and then reducing at 800 to 1200° C. in an atmosphere of non-oxidative gas.

13. An agent for treating or preventing a renal disease, comprising the adsorbent for oral administration according to claim 8 as an effective component.

14. An agent for treating or preventing a liver disease, comprising the adsorbent for oral administration according to claim 8 as an effective component.

15. A method for treating a renal disease or a liver disease, said method comprising:
orally administering to a subject in need thereof an adsorbent comprising a surface-modified spherical activated carbon wherein an average diameter is 50 to 200 μm, a specific surface area determined by a BET method is 700 m2/g or more, a total amount of acidic groups is 0.30 to 1.20 meq/g, a total amount of basic groups is 0.20 to 0.9 meq/g, and a crushing strength is 30 N/particle or more.
