Repository: nordquists/nlp

File: a63/US20020012769A1.html (part 1 of 2)
US20020012769A1 - Wear-resistant composite and method for producing the composite 
  - Google Patents

Abstract

A composite on the surface of a substrate, and a method for producing the composite are disclosed. The composite includes a first coating, reflective beads, and a clear coating. The method for preparing the composite includes the stepwise application of coating compositions and reflective beads. The composite, which is wear-resistant and retroreflective, is useful as a traffic marking. 

Description

The present invention relates to a composite on the surface of a substrate, and methods for producing the composite. More particularly, the composite includes a first coating, reflective beads, and a clear coating. More particularly, the method for preparing the composite includes the stepwise application of a first coating composition, reflective beads, and a clear coating composition. [0001]  

Traffic marking coatings are one type of coating application for which reflectance and durability are particularly desirable. Traffic marking coatings are, for example, applied to roads, parking lots, and school playgrounds, the surfaces of which are typically concrete and asphalt. The resultant traffic markings instruct users and demarcate traffic lanes, parking spaces, and other restricted areas. As the replacement of solvent-borne paints continues in order to minimize air pollution, aqueous traffic marking compositions having a useful combination of dried film properties have been sought. Herein, the terms “traffic marking” and “traffic marking coating” are used interchangeably. [0002]  

One of the most important properties of traffic markings is the level of retroreflectance provided by the markings to enhance nighttime visibility. Retroreflectance in a traffic marking is often provided by dropping or spraying reflective beads, usually glass beads, onto the freshly applied first coating. Such beads are thought to partially sink into the first coating, and partially remain above the surface of the first coating. Light from a vehicle's headlights is thought to strike the portion of the reflective bead protruding above the surface of the first coating, and to be reflected back toward the vehicle. Presently, traffic markings made from aqueous paints consist solely of the aqueous paint and the reflective beads. It is generally required that a traffic marking meet or exceed a minimum level of retroreflectance to be acceptable. While it is generally possible to achieve this minimum level of retroreflectance when the traffic marking is new, rapid diminution of retroreflectance with time is observed. This diminution occurs because the reflective beads tend to dislodge from the surface of the traffic marking as that surface is subjected to wear from, for example, the tires of automobiles and trucks. It is the object of the present invention to increase the durability of traffic markings by providing a new type of traffic marking which is more resistant to loss of reflective beads, and to loss of the retroreflectance they provide, when compared with current traffic markings. [0003]  

U.S. Pat. No. 5,947,632 describes the use of reflective beads in traffic coatings. While the method described provides a retroreflective coating, that coating is vulnerable to rapid diminution of retroreflective properties due to abrasion of exposed surfaces of the reflective beads and due to dislodging of those beads from the coating. [0004]  

U.S. Pat. Nos. 5,356,670, 5,719,237, and 5,726,244 disclose clear coatings that may be applied over pigmented coatings to enhance such characteristics as gloss and wear resistance. Unfortunately, these coating systems, which do not include reflective beads, require a curing step at high temperature during preparation. The required curing temperatures of at least 60° C., are not feasible for many applications, especially those involving the formation of traffic markings upon road surfaces. [0005]  

I have, surprisingly, found that it is possible to prepare a wear-resistant retroreflective composite having a clear coating that prevents damage to and loss of the retroreflective beads, yet allows light from, for example, an approaching vehicle to impinge upon those beads and reflect backward toward the vehicle unimpeded. These wear-resistant retroreflective composities may be prepared on road surfaces as traffic markings. [0006]  

The present invention relates to a composite on a surface of a substrate, wherein the composite includes: [0007]  

a) a first coating including pigment and binder polymer; [0008]  

b) reflective beads; and [0009]  

c) a clear coating, including binder polymer. [0010]  

The present invention also relates to a method for preparing a composite on a surface of a substrate, the method including the sequential steps of: [0011]  

1) applying at least one first coating composition, including pigment, binder polymer, and water, to the surface; [0012]  

2) applying at least one clear coating composition, including binder polymer and water, to the surface to which the first coating composition has been applied; [0013]  

3) applying reflective beads simultaneously, or nearly simultaneously, with at least one of steps 1 or 2; and [0014]  

4) allowing the composite to dry. [0015]  

The present invention also relates to a method for preparing a composite on a surface of a substrate, the method including the sequential steps of: [0016]  

1) applying at least one first coating composition, including pigment, binder polymer, and water, to the surface; [0017]  

2) applying at least one clear coating composition, including binder polymer and water, to the surface to which the first coating composition has been applied; [0018]  

3) applying reflective beads in at least one step between any two consecutive steps; and [0019]  

4) allowing the composite to dry. [0020]  

In an aspect of the present invention, the reflective beads are spherical, or approximately spherical glass beads. [0021]  

In another aspect of the present invention, the composite includes at least one absorber, [0022]  

wherein the absorber is selected from the group consisting of organic super absorbent polymers, ion-exchange resins, hollow sphere polymers, molecular sieves, talcs, inorganic absorbers, porous carbonaceous materials, non-porous carbonaceous materials, and mixtures thereof. [0023]  

In a still further aspect of the present invention, the surface of the substrate is a road surface, and the composite is a traffic marking. [0024]  

The term “binder polymer” is used herein refer to polymers that are included in the coating compositions and that augment or participate in film formation. Binder polymers typically have Tg values in the range −10° C. to 70° C., because those having Tg values below −10° C. tend to have poor resistance to dirt pick-up and those having Tg values above 70° C. usually display diminished ability to form films. In certain applications, however, the lower limit for Tg can be even lower than −10° C. For example, the binder polymers used in roof coatings can have glass transition temperatures (Tgs) as low as −40° C. Used herein, “Tg” is an abbreviation for glass transition temperature. The glass transition temperature, Tg, of a polymer is the temperature at which a polymer transitions from a rigid, glassy state at temperatures below Tg to a fluid or rubbery state at temperatures above Tg. The Tg of a polymer is typically measured by differential scanning calorimetry (DSC) using the mid-point in the heat flow versus temperature transition as the Tg value. A typical heating rate for the DSC measurement is 20° C. per minute. [0025]  

The first coating composition of the present invention includes one or more binder polymers, pigments, and water. The first coating composition may also include other formulation ingredients. The clear coating composition includes one or more binder polymers, and may also include other formulation ingredients. The binder polymers used for the aqueous first coating and clear coating may be the same or different. [0026]  

It is an important property of the clear coating that a substantial portion of the visible light impinging upon it be able to pass through it without either being absorbed or scattered from its original path. For example, light from the headlights of an approaching automobile may pass through the clear coating of a traffic marking of the present invention until it reaches a reflective bead. The reflective bead then redirects the light backward through the clear coating and toward the eye of the automobile's driver. If a substantial amount of the light is either absorbed or scattered by the clear coating, the traffic marking will not appear bright to the motorist. Measurement of percent visible light transmission is a reliable way to determine the ability of a coating to allow the unimpeded passage of visible light. Percent visible light transmission is determined by comparing the intensity of light incident upon the coating with the intensity of that light once it has traversed the coating. For example, an aqueous coating composition is drawn down onto a glass slide and allowed to dry. A detector and light source are then positioned on opposite sides of the glass slide. The light source is further positioned so that the beam of visible light is oriented exactly perpendicular to the surface of the coating. The detector is set to detect only the light that is scattered by an angle of 2.5 degrees or less. The percent (%) visible light transmission is then calculated as follows:[0027]  

% visible light=[photons of light counted in presence of the coating]×100% transmission [photons of light counted with coating absent]

Used herein, a coating is considered to be a “clear coating” if its percent visible light transmission at a coating thickness of 500 microns (m) is: 75% to 100%; preferably, 80% to 100%; more preferably 85% to 100%; and, most preferably, 90% to 100%. [0028]  

The specific method by which a binder polymer is prepared is not of particular importance to the present invention. Binder polymers useful in the compositions of the present invention may be prepared via bulk and solution polymerization, and by aqueous dispersion, suspension, and emulsion polymerization, or any other method that would produce the desired polymer dispersed in water, with or without miscible co-solvent, or capable of being dispersed in water, with or without co-solvent. A preferred method for preparing the binder polymers to be used in the paint and clear coating compositions of the present invention is aqueous emulsion polymerization. Polymers thus prepared are usually stabilized by adding anionic, nonionic, cationic, or amphoteric surfactants, or by the incorporation of anionic or cationic moieties into the polymer itself during synthesis. The emulsion polymerization can be carried out by a number processes such as those described in Blackley, D. C. [0029]  Emulsion Polymerisation; Applied Science Publishers: London, 1975; Odian, G. Principles of Polymerization; John Wiley & Sons: New York, 1991; Emulsion Polymerization of Acrylic Monomers; Rohm and Haas, 1967. 

The aqueous emulsion polymer useful in the composition and method of the present invention is an addition polymer formed by the polymerization of ethylenically-unsaturated monomers. The monomers from which the addition polymer is formed are ethylenically-unsaturated. The aqueous emulsion polymer composition may be selected and the polymer prepared by conventional techniques known to those of ordinary skill in the art. The polymer may contain, as polymerized units, one or more ethylenically unsaturated monomers. Examples of these ethylenically unsaturated monomers include: C[0030]  1-C22 linear or branched chain alkyl (meth)acrylates, bornyl (meth)acrylate, isobornyl (meth)acrylate, and the like; hydroxyethyl (meth)acrylate, hydroxypropyl (meth)acrylate; (meth)acrylamide or substituted (meth)acrylamides; styrene or substituted styrenes; butadiene; vinyl acetate or other vinyl ester; N-butylaminoethyl (meth)acrylate, N,N-di(methyl)aminoethyl (meth)acrylate; monomers containing α,β-unsaturated carbonyl functional groups such as fumarate, maleate, cinnamate and crotonate; and (meth)acrylonitrile. Used herein, the word fragment “(meth)acryl” refers to both “methacryl” and “acryl”. For example, (meth)acrylic acid refers to both methacrylic acid and acrylic acid, and methyl (meth)acrylate refers to both methyl methacrylate and methyl acrylate. 

Acid-functional monomers may also be present in the aqueous emulsion polymer of the present invention as polymerized units at preferably 0-10%, more preferably 0.5-5%, and most preferably 1-3%, all by weight, based on the weight of the dry emulsion polymer. All ranges for acid-functional monomers are inclusive and combinable. Acid-functional monomers useful in the present invention include, for example, (meth)acrylic acid, itaconic acid, crotonic acid, phosphoethyl (meth)acrylate, sulfoethyl (meth)acrylate, 2-acrylamido-2-methyl-1-propanesulfonic acid, fumaric acid, maleic anhydride, monomethyl maleate, and maleic acid. [0031]  

Optionally, a low level of a multi-ethylenically unsaturated monomer may be incorporated into the polymer to provide crosslinking. The level of multi-ethylenically unsaturated monomer may be 0-5% by weight, based on the weight of the dry emulsion polymer. The upper limit is typically determined by the point at which film formation becomes impaired. Useful multi-ethylenically unsaturated monomers include, for example, allyl (meth)acrylate, diallyl phthalate, 1,4-butylene glycol di(meth)acrylate, 1,6-hexanediol di(meth)acrylate, and trimethylolpropane tri(methyl)acrylate. [0032]  

Conventional surfactants may be used to stabilize the emulsion polymerization systems before, during, and after polymerization of monomers. These conventional surfactants will usually be present at levels of 0.1 percent to 6 percent by weight based on the weight of total monomer. At least one anionic, nonionic, or amphoteric surfactant may be used, or mixtures thereof Examples of anionic emulsifiers include sodium lauryl sulfate, sodium dodecyl benzene sulfonate, dioctylsulfosuccinate, sodium polyoxyethylene lauryl ether sulfate, and sodium salt of tert-octylphenoxyethoxypoly(39)ethoxyethyl sulfate. Examples of nonionic surfactants include glycerol aliphatic esters, oleic acid monoglyceride, polyoxyethylene aliphatic esters, polyoxyethylene glycol monostearate, polyoxyethylene cetyl ether, polyoxyethylene glycol monolaurate, polyoxyethylene glycol monooleate, polyoxyethylene glycol stearate, polyoxyethylene higher alcohol ethers, polyoxyethylene lauryl ether, polyoxyethylene nonylphenol ether, polyoxyethylene octylphenol ether, polyoxyethylene oleyl ether, polyoxyethylene stearyl ether, polyoxyethylenesorbitan aliphatic esters, polyoxyethylenesorbitan monolaurate, polyoxyethylenesorbitan monooleate, polyoxyethylenesorbitan monopalmitate, polyoxyethylenesorbitan monostearate, polyoxyethylenesorbitan trioleate, polyoxyethylenesorbitan tristearate, polyoxyethylenesorbitol tetraoleate, stearic acid monoglyceride, tert-octylphenoxyethylpoly(39)ethoxyethanol, and nonylphenoxyethylpoly(40)ethoxyethanol. [0033]  

Amphoteric surfactants may also be utilized solely, or in combination with anionic surfactants, nonionic surfactants, or mixtures thereof, to stabilize particles of the polymer during and after aqueous emulsion polymerization, or other dispersion polymerizations. For the purpose of stabilizing particles of polymer in aqueous systems, amphoteric surfactants may be used at levels of 0.1 percent to 6 percent by weight based on the weight of total monomer. Useful classes of amphoteric surfactant include aminocarboxylic acids, amphoteric imidazoline derivatives, betaines, and macromolecular amphoteric surfactants. Amphoteric surfactants from any of these classes may be further substituted with fluorocarbon substituents, siloxane substituents, or combinations thereof. Useful amphoteric surfactants can be found in Amphoteric Surfactants, ed. B. R. Bluestein and C. L. Hilton, Surfactant Series Vol. 12 Marcel Dekker NY, N.Y. (1982). [0034]  

Alternatively, all, or a portion, of the surfactant activity may be provided by initiator fragments, such as those of persulfates, when the fragments become incorporated into the polymer chain. [0035]  

Incorporating monomers bearing ionic groups into the polymer chain is yet another alternative method of stabilizing the emulsion polymer system. Those monomers bearing ionic groups include the acid-functional monomers described herein above. [0036]  

Initiation of emulsion polymerization may be carried out by the thermal decomposition of free radical precursors, also called initiators herein, which are capable of generating radicals suitable for initiating addition polymerization. Suitable thermal initiators such as, for example, inorganic hydroperoxides, inorganic peroxides, organic hydroperoxides, and organic peroxides, are useful at levels of from 0.05 percent to 5.0 percent by weight, based on the weight of monomers. Free radical initiators known in the art of aqueous emulsion polymerization include water-soluble free radical initiators, such as hydrogen peroxide, tert-butyl peroxide; alkali metal (sodium, potassium or lithium) or ammonium persulfate; or mixtures thereof. Such initiators may also be combined with reducing agents to form a redox system. Useful reducing agents include sulfites such as alkali metal meta bisulfite, or hyposulfite, sodium thiosulfate, or sodium formaldehyde sulfoxylate. The free radical precursor and reducing agent together, referred to as a redox system herein, may be used at a level of from about 0.01% to 5%, based on the weight of monomers used. Examples of redox systems include t-butyl hydroperoxide/sodium formaldehyde sulfoxylate/Fe (III) and ammonium persulfate/sodium bisulfite/sodium hydrosulfite/Fe (III). The polymerization temperature may be 10° C. to 110° C., depending upon such things as free radical initiator decomposition constant and reaction vessel pressure capabilities. [0037]  

Frequently, a low level of chain transfer agent such as a mercaptan (for example: n-octyl mercaptan, n-dodecyl mercaptan, butyl or methyl mercaptopropionate, mercaptopropionic acid at 0.05 to 6% by weight based on total weight of monomer) is employed to limit the formation of any significant gel fraction or to control molecular weight. [0038]  

The invention may also be practiced using a solvent soluble or water soluble polymer. When this is desired, the polymer may be prepared directly in water if the monomer mix is water soluble or, as is most often the case, the polymerization solvent is a water miscible solvent such as isopropanol, butyl cellosolve, propylene glycol, etc. In this case, water may be included in the polymerization mixture or post added after the polymerization is complete. In some cases, the polymer is prepared in a conventional organic solvent such as xylene or toluene. When organic solvent is employed with or without water, it is convenient to use a soluble organic free radical initiator such as azo-bis-isobutyronitrile, t-butyl-peroctoate, or benzoyl peroxide and whatever heat is convenient to assure smooth copolymerization. Another route to preparation of a water soluble polymer for this invention is to prepare a vinyl dispersion polymer having enough acrylic or methacrylic acid or other polymerizable acid monomer (usually greater than 10%) so that the emulsion polymer can be solubilized by addition of ammonia or other base. Water soluble polymers of this type are advantageously used as blends with conventional dispersion polymers. Systems of this type form a completely cured matrix when exposed to a free radical flux. [0039]  

In another embodiment of this invention, an aqueous dispersion contains copolymer particles made up of at least two mutually incompatible copolymers. These mutually incompatible copolymers may be present in the following morphological configurations, for example, core/shell, core/shell particles with shell phases incompletely encapsulating the core, core/shell particles with a multiplicity of cores, interpenetrating network particles, and the like. In all of these cases, the majority of the surface area of the particle will be occupied by at least one outer phase and the interior of the particle will be occupied by at least one inner phase. The mutual incompatibility of the two polymer compositions may be determined in various ways known in the art. The use of scanning electron microscopy using staining techniques to emphasize the difference between the appearance of the phases, for example, is such a technique. [0040]  

The emulsion polymerization techniques used to prepare such aqueous dispersions of copolymer particles made up of at least two mutually incompatible copolymers are well known in the art, and may be employed using the mono-ethylenically unsaturated monomers described above. It is sometimes advantageous to introduce some crosslinking or gel structure by the sequential polymerization process in the core via low levels of a multi-ethylenically unsaturated crosslinking monomer such as, for example, allyl methacrylate and others already described above. The lightly crosslinked core does not adversely affect film formation and does in some cases result in better coatings, particularly when reactive moieties able to participate in crosslinking reactions are concentrated in the shell. [0041]  

The first coating composition, or the clear coating composition, may be free of organic solvent, or may contain coalescing solvents. In addition to binder polymers, either type of coating composition may contain typical coating additives such as defoamers, crosslinkers, catalysts, surfactants, stabilizers, anti-flocculants, tackifiers, coalescents, waxes, and anti-oxidants. The first coating composition, additionally, contains one or more pigments and, optionally, extenders and dyes. The clear coating composition may, optionally, contain extenders, provided those extenders do not significantly reduce the transmission of visible light through the coating. [0042]  

Although not a requirement of the present invention, the first coating composition may be a “fast-drying” coating composition. Similarly, the clear coating composition may be a “fast-drying” coating composition. The term “fast-drying” is used herein to mean that a film of a so designated coating composition having a wet coating thickness of 330 microns displays a dry-through time of less than two hours at 90 percent relative humidity at 23° C. when applied without inclusion of absorbers. The term “fast-drying coating composition” refers to an aqueous dispersion of at least one binder polymer that, when applied to a substrate, forms a film having a dry-through time conforming to the definition of “fast-drying” just given. ASTM test methods are useful for determining drying rates. Especially useful is ASTM Method D 1640 directed at “Test methods for drying, curing, or film formation of organic coatings at room temperature”. [0043]  

There are several types of waterborne fast-drying coating compositions. Some of these fast-drying coating compositions are described hereinafter. Although the present invention is applicable to all of the fast drying binder compositions described herein, it is not limited to them, but rather is general for any fast drying coating compositions and the fast-drying waterborne coatings incorporating them, including the first coating compositions and clear coating compositions of the present invention. The terms “waterborne” and “aqueous” are used interchangeably herein. [0044]  

Used herein, the term “polyamine functional polymer” refers to polymers bearing amine functional moieties either pendant to the polymer backbone or as an integral part of the backbone, or a combination of both pendant and backbone amine groups. As noted herein below, these polyamine functional polymers can be prepared from amine monomers, imine monomers, and monomers bearing functionality that can be converted to amine functionality. [0045]  

Certain of the fast-drying coating compositions described in the next paragraphs have Tg (glass transition temperature) ranges for the binder polymer that are somewhat narrower than the range −10° C. to 70° C. disclosed for the binder polymers of the present invention. Such narrowed Tg ranges should in no way be construed as limiting the present invention. Any of these fast drying coating compositions may be prepared such that they contain binder polymer having Tg as low as −10° C. and as high as 70° C. [0046]  

EP-B-0409459 discloses a fast drying aqueous coating composition including an anionically stabilized emulsion polymer having Tg no lower than 0° C., a polyamine functional polymer, and a volatile base in an amount such that the composition has a pH where substantially all of the polyamine functional polymer is in a non-ionic state, and wherein more than 50% by weight of the polyamine functional polymer will be soluble at pH values of 5 to 7 on evaporation of the volatile base. In the non-ionic state (i.e., deprotonated), polyamine interaction with the anionically stabilized emulsion and any other anionic ingredients which may be present in the composition is eliminated. The volatile base must be volatile enough to be released under air drying conditions. During film formation, the volatile base evaporates with the result that the amine moieties of the polyamine functional polymer become protonated to form ammonium moieties which, in turn, interact with the anionic ingredients to destabilize the coating composition and thereby accelerate drying. [0047]  

WO 96/22338 discloses a fast-drying aqueous coating composition including from 95 to 99 weight percent of an anionically stabilized aqueous emulsion of a copolymer having a Tg of from −10° C. to 50° C., the copolymer containing two or more ethylenically unsaturated monomers, wherein from 0 to 5 weight percent of the monomers are α,β-ethylenically unsaturated aliphatic carboxylic acid monomers; from 0.2 to 5 weight percent of a polyimine having a molecular weight of from 250 to 20,000; and from 0.2 to 5 weight percent of a volatile base, wherein the composition has a pH from 8 to 11, and wherein a cast film of the composition loses the volatile base by evaporation to accelerate drying. The term “polyimine”, used in the context of WO 96/22338, indicates that the polymer was prepared using imine monomers (e.g., ethyleneimine). The resultant polymer contains no imine functionality. Instead, the polymer contains amine functionality as part of the polymer backbone. It is this polyamine functional polymer that is deprotonated in the presence of volatile base. Upon formation of a film from the aqueous coating composition, the volatile base is released, allowing the amine moieties in the polymer backbone to protonate. [0048]  

U.S. Pat. No. 5,922,398 discloses aqueous coating compositions containing a latex having pendant amine-functional groups, wherein such latex has a Tg equal to or greater than 0° C. and is capable of film formation at application temperatures, and an amount of base sufficient to raise the pH of the composition to a point where essentially all of the amine functional groups are in a non-ionic state. The amine-functionalized latexes have a number average molecular weights in the range of 1,000 to 1,000,000 and particle sizes that vary between 20 and 1000 nanometers. These latexes may be in the form of single, or multi-staged particles. The multi-staged particles include at least two mutually incompatible copolymers having any of a wide variety of morphologies, including core/shell, interpenetrating network, and multiple core. The latex polymer may also contain acid-functional moieties. When acid-function moieties are present, the weight ratio of amine-functional moieties to acid-functional moieties is generally at least 3 to 1. Both amine-functional moieties and acid-functional moieties may be incorporated into the same latex particle or into separate latex particles. Amine functional monomers polymerized to prepare amine-functional latex particles are used at a level of at least 2 percent by weight, based on total monomers. Acid functional monomers polymerized to prepare acid-functional latex particles are used at a level that is usually less than 10 percent by weight, based on total monomers. Latex particles are stabilized by surfactants, including anionic and non-ionic emulsifiers. The coating compositions of U.S. Pat. No. 5,922,398 use volatile base (e.g., ammonia) to stabilize the amine-functional moieties of the latex particles against interaction with surfactants during storage and application of films. Once applied, the films lose volatile base by evaporation, the amine-functional particles protonate to become ammonium-functional particles which, in turn, interact with surfactant, causing destabilization of the latex particles and acceleration of drying. [0049]  

U.S. Pat. No. 5,824,734 discloses an improved fast drying coating composition particularly adapted for use as a traffic paint. This basic waterborne coating for traffic paint includes an aqueous emulsion containing an acrylic film forming polymer, a stabilizing system for the emulsion which is pH sensitive, and mineral pigment. The acrylic film forming polymer is a hydrophobic acrylate containing polymer. The hydrophobic monomers polymerized to produce the hydrophobic acrylate containing polymer include alkyl esters of acrylic or methacrylic acid having an alkyl ester portion containing between 1 to 12 carbon atoms. The hydrophobic acrylate containing polymer further incorporates from about 0.1 to 5% by weight of a secondary or tertiary amino acrylate and 0.1 to 5% by weight of crosslinkable monomers, such as N-alkylol acrylamides and N-alkylol methacrylamides, both weight percents based on total weight of polymer. The hydrophobic acrylate containing polymer should further contain less than 5 weight percent of hydrophilic monomers, based on total polymer. The aqueous dispersion is typically stabilized by a combination of anionic and non-ionic surfactants, and is pH sensitive. The pH is maintained above 7, preferably by addition of a volatile base like ammonia, until application of the coating onto a surface. Loss of base then effects collapse of the emulsion and the water is exuded from the amide- or amine-functional acrylate containing film forming hydrophobic polymer. [0050]  

WO 98/52698 discloses a coating material including a substrate having a surface and a coating thereupon, wherein the coating is prepared by: a) contacting the surface of the substrate with a stable aqueous dispersion that contains a polymer having pendant strong cationic groups, and pendant weak acid groups; or b) contacting the surface of the substrate with a stable aqueous dispersion that contains a first polymer having pendant strong cationic groups, and a stable aqueous dispersion of a second polymer having pendant weak acid groups, the contact of the polymers with the surface being made in any order, or concurrently. When the stable aqueous dispersion contains a polymer having pendant strong cationic groups and pendant weak acid groups (i.e., coating “a” of WO 98/52698), it is a necessary condition that the surface of the substrate is, or is treated to be, sufficiently basic that the stable aqueous dispersion sets in less time than the time required for a latex that only contains pendant strong cation groups, or pendant weak acid groups, to set. The cationic groups are, for example, quaternary ammonium moieties, while the weak acid groups are, for example, carboxylic acid moieties. When coating “a” contacts the basic surface of the substrate, the base removes the proton from the weak acid, producing an anionic species that interacts with the cationic moiety to form crosslinks, destabilize the dispersion, and accelerate drying of the film. Cationic surfactants present in the aqueous dispersion are also rendered inactive by interaction with the anions generated from the weak acid groups. When coating “b” of WO 98/52698 is applied to a substrate, there is no requirement that the substrate be basic because one dispersion is cationically stabilized and the other is anionically stabilized such that, upon mixing, the oppositely charged surfactants interact to inactivate one another. Further, because the weak acid functional latex particles are anionically stabilized in coating “b”, it is possible to adjust the pH of the aqueous dispersion such that the weak acid moieties are deprotonated and available to interact with cationic species upon film formation. The various routes to destabilization are possible contributors to accelerated drying of films. [0051]  

Pigments are insoluble colorants that often scatter light as well as absorb selected wavelengths of light. Pigments for aqueous coatings include: rutile and anatase titanuim dioxide, zinc oxide, lead oxide, lithopone, antimony oxide, zirconium oxides, and iron oxides. Water insoluble organic dyes may also function as pigments in aqueous systems. [0052]  

Many materials commonly called extenders may also perform as pigments. Extenders usually have low efficiency as pigments, but do give hiding performance in paints at concentrations in excess of the critical pigment volume concentration. Extenders useful as pigments include: silica, alkai and rare earth metal silicates, talc, clays, barium carbonate, barium sulfate, aluminum hydrate, diatomaceous earth, gypsum, mica, and chalk. [0053]  

Glass beads, quartz beads, ceramic beads and mixtures thereof are collectively referred to herein as “reflective beads”. Any of these types of reflective beads may be used in the present invention. However, glass beads are preferred. It is still more preferable that the glass beads are spherical, or nearly spherical. A primary function of the glass beads is to provide reflective properties to traffic markings. The particle size of glass beads is in the range 50μ (micrometers) to 1500μ, preferably 80μ to 1250μ, more preferably in the range of from 100μ to 1000μ. Glass beads can be obtained from various commercial sources such as Potters Industries, Inc. (PQ Corporation), Swarco Industries, Inc., Minnesota Mining and Manufacturing Company (3M), and others. Typical glass beads useful for this application are those described in AASHTO Designation M 247-81 (1993), developed by the American Association of State Highway and Transportation Officials (Washington, D.C.). The beads will generally be applied at a rate of 0.72 kg/L to 2.9 kg/L or more of paint for night and adverse weather visibility. [0054]  

The term “road” is used herein as a generic term and it includes any indoor or outdoor solid surface which is or may be exposed to pedestrians, moving vehicles, tractors, or aircraft continuously, constantly or intermittently. Some non-limiting examples of a “road” include highways, streets, driveways, sidewalks, runways, taxiing areas, tarmac areas, parking lots, rooftops, indoor floors (such as factory floors, floors inside shopping malls, etc), and playgrounds. The surface material may be masonry, tar, asphalt, resins, concrete, cement, stone, stucco, tiles, wood, polymeric materials and combinations thereof It is also within the scope of the invention to apply the coating over another one or more layers of fresh or aged coating or marking already applied on the surface. [0055]  

The waterborne traffic marking system may be applied to roads, parking lots, and the like, typically to concrete and asphalt surfaces. The aqueous first coating composition and clear binder composition for the traffic-marking system of this invention may be applied by methods well known in the art such as air-assisted spray, airless spray, plural component spray, brush, and roller squeegee. The reflective beads may be applied by spraying or dropping the beads on the aqueous paint, before the clear coating is applied. Used herein the term “waterborne traffic marking system” includes the first coating composition, the reflective beads, and the clear coating composition. [0056]  

The first coating composition may be applied at a wet film thickness of 1 to 50 mils (=25 to 1270μ, where μ=micron, micrometer), and may be from 40% to 80% volume solids. Preferably, the wet film thickness is from 10 to 30 mils (250 to 760μ) and the volume solids are from 50% to 70%. The clear binder composition may be applied at a wet film thickness of 0.25 to 20 mils (=6 to 510μ), and may be from 10% to 50% volume solids. Preferably, the wet film thickness is from 1 to 6 mils (=25 to 150μ) and the volume solids are from 30% to 45%. The reflective bead may be any bead that is capable of reflecting visible light from a vehicle's headlights back to the vehicle. Preferably, the reflective beads are spherical, or approximately spherical glass or quartz beads with an average bead diameter of 0.15 mm to 2 mm, more preferably from 0.5 to 1.6 mm. When the reflective beads are applied in a step after application of the last first coating composition, but before any steps of application of clear binder composition, the reflective beads should be applied while the first coating composition is still wet enough that the beads can sink partially into that first coating composition. Preferably, the ratio of the diameter of the reflective bead to the wet film thickness of the first coating composition is between 2.0 to 10.0, so that a substantial portion of the reflective bead remains above the surface of the aqueous paint. Preferably, the ratio of the diameter of the reflective bead to the dry film thickness of the clear coating is between 0.5 to 3.0, so that the reflective bead retains much of its ability to reflect light back to the oncoming vehicle after it is coating with the clear coating. [0057]  

When reflective beads are applied to the surface of a layer of previously applied coating composition, either paint or clear, that surface should still be wet enough that the beads can sink partially into it. [0058]  

After the composite has been applied to a substrate, the first coating composition and the clear coating composition are allowed to dry or are caused to dry. Drying to yield useful properties may take place at a convenient rate at ambient temperatures such as, for example, from 5° C. to 35° C. [0059]  

In the methods of the present invention, reflective beads may be applied simultaneously, or nearly simultaneously, with any of the steps of applying either the first coating composition or the clear coating composition. Reflective beads may also be applied in a separate step between any two consecutive steps of applying the paint and clear coating compositions. Preferably, reflective beads are applied in one or more steps subsequent to the last step of applying the first coating composition. More preferably, reflective beads are applied in one or more steps subsequent to the last step of applying the first coating composition and prior to the last step of applying the clear coating composition. All of these ranges of ways to apply reflective beads are inclusive and combinable. [0060]
