Repository: nordquists/nlp

File: a63/US20160006077A1.html (part 1 of 6)
US20160006077A1 - Lithium Ion Battery 
  - Google Patents

Abstract

A high-input and high-output battery having a large capacity while guaranteeing safety is provided. As a composition of an electrolytic solution, a composition ratio of ethylene carbonate (EC) is 20 vol % or more and 30 vol % or less, and a composition ratio of dimethyl carbonate (DMC) is 36 vol % or more and 50 vol % or less, and a composition ratio η (DMC/EMC) of dimethyl carbonate (DMC) and ethyl methyl carbonate (EMC) is 1.0≦η≦1.7. Furthermore, a composition ratio of an additive is 0.1 wt. % or more and 1.0 wt. % or less, and a concentration of lithium salt is 1.0 mol/L or more and 1.5 mol/L or less.

Description

CROSS-REFERENCE TO RELATED APPLICATION
  This application is a continuation of U.S. application Ser. No. 13/994,573, filed Jun. 14, 2013, which is a National Stage application of PCT International Application No. PCT/JP2012/070882, filed Aug. 17, 2012, which claims priority under 35 U.S.C §119 to Japanese Patent Application No(s) 2012-042853, filed Feb. 29, 2012, 2012-042857, filed Feb. 29, 2012, and 2012-043029, filed Feb. 29, 2012, the disclosures of which are expressly incorporated by reference herein.

TECHNICAL FIELD
  The present invention relates to a lithium ion battery.

BACKGROUND ART
  The lithium ion battery is a secondary battery with high energy density, and is used for a power source of portable devices such as a notebook computer and a mobile phone by taking advantage of its characteristics. There are various types in the shape of the lithium ion battery, and a wound-type structure of a positive electrode, a negative electrode, and a separator is adopted in a cylindrical lithium ion battery. For example, a positive electrode material and a negative electrode material are each applied to two sheets of belt-like metal foils, a separator is interposed therebetween, and a stacked body thus obtained is wound spirally, thereby forming a wound group. This wound group is housed in a cylindrical battery can used as a battery container, and is sealed after electrolytic solution is poured therein, so that a cylindrical lithium ion battery is formed.

Regarding the cylindrical lithium ion battery, an 18650 type lithium ion battery has been widespread as a lithium ion battery for consumer use. An outer size of the 18650 type lithium ion battery is as small as about 18 mm in diameter and about 65 mm in height. Lithium cobalt oxide characterized by a large capacity and long life is mainly used for a positive electrode as an active material of the 18650 type lithium ion battery, and the battery capacity is approximately 1.0 Ah to 2.0 Ah (3.7 Wh to 7.4 Wh) in general.

In recent years, it is expected that the lithium ion battery is developed not only for the consumer use in portable devices or the like, but also for the large-scale energy storage system use for natural power sources such as photovoltaic power generation and wind power generation. The large-scale energy storage systems require an amount of electric power per system in an order of magnitude of several megawatts/hour (MWh).

For example, Patent Document 1 listed below discloses a cylindrical lithium ion battery which includes, in a cylindrical battery container, an electrode wound group in which a positive electrode, a negative electrode, and a separator are wound. This battery has a discharge capacity of 77.04 Ah or larger, and a positive electrode, in which a specified quantity of an active material mixture containing lithium manganese composite oxide is applied to both surfaces of a current collector, is used therein.

In addition, Patent Document 2 listed below discloses a cylindrical lithium ion battery which includes, in a cylindrical battery container, an electrode wound group in which a positive electrode, a negative electrode, and a separator are wound. This battery has a battery capacity of 3 Ah or larger and an output of 400 W or higher. Also, a positive electrode active material mixture containing a lithium manganese composite oxide is used for the positive electrode, a negative electrode active material mixture containing amorphous (non-crystalline) carbon is used for the negative electrode, and a mixed solvent containing ethylene carbonate, dimethyl carbonate, and diethyl carbonate is used as a solvent of an electrolytic solution.

PRIOR ART DOCUMENTS
Patent Documents
Patent Document 1: Japanese Patent No. 3541723
Patent Document 2: Japanese Patent No. 3433695
SUMMARY OF THE INVENTION
Problems to be Solved by the Invention
  However, in the case where the above-mentioned 18650 type lithium ion battery is used for the large-scale energy storage system mentioned above, approximately one million batteries are needed.

Usually, as for a lithium ion battery, a cell controller is mounted for every one battery, and a state of the battery is detected. Therefore, in a system in which a large number of batteries are used, the number of needed cell controllers also increases, resulting in the large cost increase.

Therefore, it is desired that a capacity per battery is increased to reduce the number of batteries and cell controllers which are needed for the system.

In this way, when a capacity of a battery is increased, the amount of energy capable of being stored in the battery is also increased, and therefore, safety guarantee in a non-steady state arises as a problem to be solved. For example, even when the above-mentioned 18650 type lithium ion battery is simply enlarged to secure the battery capacity, the safety is not always secured, and comprehensive studies for constituent materials of the battery including a positive electrode, a negative electrode, and a separator are necessary.

Further, the large-scale energy storage system is also required to be appropriately responsive to the rapid load fluctuation, and a high-input and high-output lithium ion battery which satisfies high input/output characteristics is desired.

Accordingly, an object of the present invention is to provide a high-input and high-output lithium ion battery having a large capacity, while guaranteeing the safety.

The above and other objects and novel characteristics of the present invention will be apparent from the description of the present specification and the accompanying drawings.

Means for Solving the Problems
  In a lithium ion battery having an electrode wound group in which a positive electrode, a negative electrode, and a separator are wound and an electrolytic solution provided in a battery container, a discharge capacity X of the battery being 30 Ah or more and less than 100 Ah, the positive electrode has a current collector and a positive electrode composite applied to both surfaces of the current collector, and the positive electrode composite has following configuration. That is, the positive electrode composite contains a mixed active material of layered lithium nickel manganese cobalt composite oxide (NMC) and spinel lithium manganese oxide (sp-Mn), a density of the positive electrode composite is 2.4 g/cm3 or more and 2.7 g/cm3 or less, and an application quantity of the positive electrode composite is 175 g/m2 or more and 250 g/m2 or less. Furthermore, the discharge capacity X and a weight ratio Y (NMC/sp-Mn) between the layered lithium nickel manganese cobalt composite oxide (NMC) and the spinel lithium manganese oxide (sp-Mn) satisfy a following relational expression 1:

Y<−0.0062X+1.05 (30≦X<100)  (relational expression 1).

In addition, the electrolytic solution contains a solvent, an additive and lithium salt; and the solvent contains ethylene carbonate (EC), dimethyl carbonate (DMC) and ethyl methyl carbonate (EMC). The additive is a compound including at least one element selected from oxygen, boron, sulfur and fluorine in its molecule; and the lithium salt contains at least one compound selected from LiPF6, LiBF4, LIN(FSO2)2 and LIN(CF3SO2)2. Further, a composition ratio of the ethylene cathonate (EC) is 20 vol % or more and 30 vol % or less; and a composition ratio of the dimethyl cathonate (DMC) is 36 vol % or more and 50 vol % or less. Still further, a composition ratio 11 (DMC/EMC) of the dimethyl carbonate (DMC) and the ethyl methyl carbonate (EMC) is 1.0≦η≦1.7. Moreover, a composition ratio of the additive is 0.1 wt. % or more and 1.0 wt. % or less; and a concentration of the lithium salt is 1.0 mol/L or more and 1.5 mol/L or less.

In a lithium ion battery having an electrode wound group in which a positive electrode, a negative electrode, and a separator are wound and an electrolytic solution provided in a battery container, a discharge capacity of the battery being 30 Ah or more, the positive electrode has a current collector and a positive electrode composite applied to both surfaces of the current collector, and the positive electrode composite has following configuration. That is, the positive electrode composite contains a mixed active material of layered lithium nickel manganese cobalt composite oxide (NMC) and spinel lithium manganese oxide (sp-Mn), a density of the positive electrode composite is 2.4 g/cm3 or more and 2.7 g/cm3 or less, and an application quantity of the positive electrode composite is 175 g/m2 or more and 250 g/m2 or less. Furthermore, a weight ratio (NMC/sp-Mn) between the layered lithium nickel manganese cobalt composite oxide (NMC) and the spinel lithium manganese oxide (sp-Mn) is 10/90 or more and 60/40 or less.

In addition, the electrolytic solution contains a solvent, an additive and lithium salt; and the solvent contains ethylene carbonate (EC), dimethyl carbonate (DMC) and ethyl methyl carbonate (EMC). The additive is a compound including at least one element selected from oxygen, boron, sulfur and fluorine in its molecule; and the lithium salt contains at least one compound selected from LiPF6, LiBF4, LIN(FSO2)2 and LIN(CF3SO2)2. Further, a composition ratio of the ethylene carbonate (EC) is 20 vol % or more and 30 vol % or less; and a composition ratio of the dimethyl carbonate (DMC) is 36 vol % or more and 50 vol % or less. Still further, a composition ratio η (DMC/EMC) of the dimethyl carbonate (DMC) and the ethyl methyl carbonate (EMC) is 1.0≦η≦1.7. Moreover, a composition ratio of the additives is 0.1 wt. % or more and 1.0 wt. % or less; and a concentration of the lithium salt is 1.0 mol/L or more and 1.5 mol/L or less.

Effects of the Invention
  The effects obtained by typical embodiments of the invention disclosed in the present application will be briefly described below.

According to the present invention, it is possible to provide a high-input and high-output lithium ion battery having a large capacity, while guaranteeing the safety.

BRIEF DESCRIPTIONS OF THE DRAWINGS
  FIG. 1 is a cross-sectional view of a lithium ion battery of the present embodiment; and

FIG. 2 is a graph showing the relation of a discharge capacity, a weight ratio of active materials, and a temperature increase of a battery surface in an external short-circuit test.

BEST MODE FOR CARRYING OUT THE INVENTION
  In the case where a range is indicated as A to B in the following embodiment, it is assumed to be A or more and B or less except for the cases where it is clearly indicated in particular.

Embodiment
  First, summary of a lithium ion battery will be briefly described. The lithium ion battery has a positive electrode, a negative electrode, a separator, and an electrolytic solution in a battery container. The separator is disposed between the positive electrode and the negative electrode.

When the lithium ion battery is charged, a battery charger is connected between the positive electrode and the negative electrode. At the time of the charging, lithium ions inserted into a positive electrode active material are desorbed, and released into the electrolytic solution. The lithium ions released into the electrolytic solution move in the electrolytic solution, pass through a separator made of fine porous films, and reach the negative electrode. The lithium ions which have reached the negative electrode are inserted into a negative electrode active material which constitutes the negative electrode.

When the battery is discharged, an external load is connected between the positive electrode and the negative electrode. At the time of the discharging, lithium ions which have been inserted into the negative electrode active material are desorbed and released into the electrolytic solution. At this time, electrons are released from the negative electrode. Then, the lithium ions released into the electrolytic solution move in the electrolytic solution, pass through the separator made of fine porous films, and reach the positive electrode. The lithium ions which have reached the positive electrode are inserted into the positive electrode active material which constitutes the positive electrode. At this time, by the lithium ions being inserted into the positive electrode active material, electrons flow into the positive electrode. In this way, discharging is performed by the electrons moving to the positive electrode from the negative electrode.

As described above, by inserting and desorbing lithium ions between the positive electrode active material and the negative electrode active material, the battery can be charged and discharged. Note that a configuration example of the actual lithium ion battery will be described later (for example, see FIG. 1).

Next, the positive electrode, the negative electrode, the electrolytic solution, the separator, and other constituent parts which are constituent elements of the lithium ion battery of the present embodiment will be sequentially described below.

<Positive Electrode>

The present embodiment includes a positive electrode described below as a positive electrode applicable to the high-input and high-output lithium ion battery having a large capacity. The positive electrode (positive electrode plate) of the present embodiment is made up of a current collector and a positive electrode composite (positive electrode mixture) formed on the current collector. The positive electrode composite is a layer which is provided on the current collector and contains at least the positive electrode active material, and in the present embodiment, it contains a mixed active material of layered lithium nickel manganese cobalt composite oxide (NMC) and spinel lithium manganese oxide (spinel lithium manganese composite oxide, sp-Mn). This positive electrode composite is formed (applied) to, for example, both surfaces of the current collector.

In the lithium ion battery, under such abnormal conditions as <1> at the time of overcharging due to a malfunction of a charge control system, <2> at the time of the battery crash due to an unexpected impact or the like, <3> at the time of penetration of a foreign matter, and <4> at the time of external short-circuit, a large current charging state or a large current discharging state continues in some cases. In such cases, due to a rapid and continuous chemical reaction of the electrolytic solution and the active material in the positive electrode, gas is sometimes generated and an internal pressure of the battery container is increased.

In general, in order to prevent the increase of the internal pressure in the battery container, the cylindrical lithium ion battery is provided with an internal pressure reduction mechanism such as a safety valve or a cleavage valve which makes the gas emitted to the outside of the container when a predetermined internal pressure is reached. However, in the case where the above-mentioned rapid and continuous chemical reaction occurs, breakages (including crack, swelling, and ignition) of the battery container may occur even if the internal pressure reduction mechanism is provided.

In contrast, in the present embodiment, the positive electrode composite containing the layered lithium nickel manganese cobalt composite oxide (NMC) and the spinel lithium manganese oxide (sp-Mn) is used, a positive electrode composite density is set to 2.4 g/cm3 or more and 2.7 g/cm3 or less, a positive electrode composite application quantity is set to 175 g/m2 or more and 250 g/m2 or less, and furthermore, NMC/sp-Mn corresponding to a weight ratio (mixing ratio) of the layered lithium nickel manganese cobalt composite oxide (NMC) and the spinel lithium manganese oxide (sp-Mn) is set to 10/90 or more and 60/40 or less, thereby achieving the larger capacity and higher input and output in the battery, while guaranteeing the safety even in abnormal conditions. Note that the above-mentioned weight ratio is sometimes referred to simply as “weight ratio of active materials”.

In the case where the positive electrode composite density is less than 2.4 g/cm3, there is fear that a resistance of the positive electrode is increased and input/output characteristics are deteriorated. On the other hand, when the positive electrode composite density exceeds 2.7 g/cm3, there is a concern about the safety deterioration, and there is fear that enhancement of other safety measures is needed.

In the case where the positive electrode composite application quantity is less than 175 g/m2, there is fear that the amount of the active material which contributes to charging and discharging is decreased and an energy density of the battery is lowered. On the other hand, when the positive electrode composite application quantity exceeds 250 g/m2, there is fear that a resistance of the positive electrode composite is increased and input/output characteristics are deteriorated.

In the case where the weight ratio (NMC/sp-Mn) of the active materials is less than 10/90, there is fear that the energy density of the battery is lowered. On the other hand, when the weight ratio (NMC/sp-Mn) of the active materials exceeds 60/40, there is a concern about the safety deterioration, and there is fear that enhancement of other safety measures is needed.

As described above, regarding the positive electrode composite, the positive electrode composite density, the positive electrode composite application quantity, and the weight ratio (NMC/sp-Mn) of the active materials are set within the ranges mentioned above. By this means, even in the lithium ion battery having a large capacity, that is, a discharge capacity of 30 Ah or more, a high-input and high-output battery having a high energy density can be realized, while guaranteeing the safety. The discharge capacity here is defined as that upon a discharge by voltage from 4.2V (electromotive force) to 2.7V (cut-off voltage) at current of 0.5 C. For example, 1 C means current capable of discharging a rating capacity in one hour and 0.5 C means current capable of discharging the rating capacity in two hours.

In addition, by forming the positive electrode composite so that a discharge capacity X and a weight ratio (NMC/sp-Mn) Y of the active materials satisfy the following relational expression 1, even in the lithium ion battery having a large capacity, that is, the discharge capacity X of 30 Ah or more and 100 Ah or less, a high-input and high-output battery having a high energy density can be realized, while guaranteeing the safety.

Y<−0.0062X+1.05 (where 30≦X<100)  (relational expression 1)

Further, as the layered lithium nickel manganese cobalt composite oxide (NMC), it is preferred to use the material represented by the following composition formula (Chem. 1).

Li(1+δ)MnxNiyCo(1−x−y−z)MzO2  (Chem. 1)

In the above-mentioned composition formula (Chem. 1), (1+δ) denotes a composition ratio of Li (lithium), x denotes a composition ratio of Mn (manganese), y denotes a composition ratio of Ni (nickel), and (1−x−y−z) denotes a composition ratio of Co (cobalt). Also, z denotes a composition ratio of an element M. The composition ratio of O (oxygen) is 2.

The element M is at least one element selected from a group including Ti (titanium), Zr (zirconium), Nb (niobium), Mo (molybdenum), W (tungsten), Al (aluminum), Si (silicon), Ga (gallium), Ge (germanium), and Sn (tin).

Here, −0.15<δ<0.15, 0.1<x≦0.5, 0.6<x+y+z≦1.0, and 0≦z≦0.1 are satisfied.

Also, as the spinel lithium manganese oxide (sp-Mn), it is preferred to use the material represented by the following composition formula (Chem. 2).

Li(1+η)Mn(2−λ)M′λO4  (Chem. 2)

In the above-mentioned composition formula (Chem. 2), (1+η) denotes a composition ratio of Li, (2−λ) denotes a composition ratio of Mn, and λ denotes a composition ratio of an element M′. The composition ratio of O (oxygen) is 4.

The element M′ is at least one element selected from a group including Mg (magnesium), Ca (calcium), Sr (strontium), Al, Ga, Zn (zinc), and Cu (copper).

Here, 0≦η≦0.2 and 0≦λ≦0.1 are satisfied.

As described above, by using a mixture of the layered lithium nickel manganese cobalt composite oxide (NMC) and the spinel lithium manganese oxide (sp-Mn) as the active material for the positive electrode (positive electrode active material), even in the case of increasing the capacity, the stability of the positive electrode at the time of charging can be enhanced and the heat generation can be suppressed. As the result, it is possible to provide a battery excellent in the safety. Furthermore, it is also possible to improve charging/discharging cycle characteristics and preservation characteristics.

As the element M′ in the above-mentioned composition formula (Chem. 2), it is preferred to use Mg or Al. By using Mg and Al, the battery life can be extended. In addition, the safety of the battery can be enhanced.

In the case where the spinel lithium manganese oxide (sp-Mn) is used as the positive electrode active material, since Mn in the compound is stable in a charging state, it is possible to suppress the heat generation due to a charging reaction. Accordingly, it is possible to enhance the safety of the battery. More specifically, it is possible to suppress the heat generation in the positive electrode and enhance the safety of the battery.

Furthermore, since it is possible to reduce the elution of Mn by adding the element M′, preservation characteristics and charging/discharging cycle characteristics can be enhanced.

As described above, the spinel lithium manganese oxide (sp-Mn) has useful characteristics, but the spinel lithium manganese oxide (sp-Mn) itself has small theoretical capacity, and a density thereof is also small. Therefore, in the case where the battery is constituted by using only the spinel lithium manganese oxide (sp-Mn) as the positive electrode active material, it is difficult to increase the battery capacity (discharge capacity). On the other hand, the layered lithium nickel manganese cobalt composite oxide (NMC) has a large theoretical capacity, and has the theoretical capacity equivalent to that of LiCoO2 which is widely used as the positive electrode active material of the lithium ion battery.

Therefore, in the present embodiment, the layered lithium nickel manganese cobalt composite oxide (NMC) and the spinel lithium manganese oxide (sp-Mn) are used together, and the positive electrode composite density is increased, whereby it becomes possible to provide a battery which has a large capacity and is excellent in safety. In addition, it becomes possible to provide a battery which is excellent also in preservation characteristics and charging/discharging cycle characteristics.

Hereinafter, the positive electrode composite and the current collector will be described in detail. The positive electrode composite contains a positive electrode active material and a binding material or the like, and is formed on the current collector. The forming method thereof is not particularly limited, and for example, it is formed in the following manner. That is, the positive electrode active material, the binding material, and other materials such as a conducting material and a thickening agent which are used as necessary are mixed in a dry process and formed into a sheet-like shape, and this is pressure-bonded to the current collector (dry process). Alternatively, the positive electrode active material, the binding material, and other materials such as a conducting material and a thickening agent which are used as necessary are dissolved or dispersed in a dispersing solvent to be a slurry, and this is applied to the current collector and then dried (wet method).

As the positive electrode active material, as mentioned above, the layered lithium nickel manganese cobalt composite oxide (NMC) and the spinel lithium manganese oxide (sp-Mn) are used. These are used in a powder (grain) state, and are mixed with each other.

To the surface of this positive electrode active material, a substance having a different composition from the substance constituting the positive electrode active material to be the main constituent may be adhered. Examples of the surface adherence substances include oxides such as aluminum oxide, silicon oxide, titanium oxide, zirconium dioxide, magnesium oxide, calcium oxide, boron oxide, antimony oxide, and bismuth oxide, sulfates such as lithium sulfate, sodium sulfate, potassium sulfate, magnesium sulfate, calcium sulfate, and aluminum sulfate, carbonates such as lithium carbonate, calcium carbonate, and magnesium carbonate, carbon, and others.

Examples of an adhesion method of the surface adherence substance include the following methods. For example, the positive electrode active material is added to a fluid in which a surface adherence substance has been dissolved or suspended in a solvent, thereby impregnating and adding the surface adherence substance to the positive electrode active material. Thereafter, the positive electrode active material in which the surface adherence substance has been impregnated is dried. Alternatively, the positive electrode active material is added to a fluid in which a precursor of the surface adherence substance has been dissolved or suspended in a solvent, thereby impregnating and adding the precursor of the surface adherence substance to the positive electrode active material. Thereafter, the positive electrode active material in which the precursor of the surface adherence substance has been impregnated is heated. Also, a fluid in which a precursor of the surface adherence substance and a precursor of the positive electrode active material have been dissolved or suspended in a solvent is sintered. By these methods, it is possible to make the surface adherence substance adhere to the surface of the positive electrode active material.

The amount of the surface adherence substance is preferably set within the following range relative to a weight of the positive electrode active material. The lower limit of the range is preferably 0.1 ppm or more, more preferably 1 ppm or more, and still more preferably 10 ppm or more. The upper limit is preferably 20% or less, more preferably 10% or less, and still more preferably 5% or less.

The oxidation reaction of a nonaqueous electrolytic solution on a surface of the positive electrode active material can be suppressed by the surface adherence substance, and the battery life can be extended. However, in the case where the adhesion amount thereof is too little, the above-mentioned effect does not fully appear, and in the case where it is too much, a resistance may increase because the surface adherence substance interrupts the movement of lithium ions. Therefore, it is preferred that the amount is set within the above-mentioned range.

As the particles of the positive electrode active materials of the layered lithium nickel manganese cobalt composite oxide (NMC) and the spinel lithium manganese oxide (sp-Mn), those in a massive form, a polyhedron shape, a spherical shape, an oval sphere shape, a tabular shape, a needle shape, a pillar shape or the like are used. Among them, those having primary particles which are condensed to form a secondary particle, the shape of the secondary particle being a spherical shape or an oval sphere shape, are preferred.

In an electrochemical device like a battery, an active material in an electrode swells and contracts in association with the charging and discharging thereof, and therefore, deteriorations such as destruction of the active material and disconnection of a conducting path due to the stress thereof tend to occur. Therefore, those having primary particles which are condensed to form a secondary particle are preferably used compared with those of a single particle having only primary particles because the stress of the swelling and contraction can be eased and the above-mentioned deteriorations can be prevented. Also, particles of spherical shape or oval sphere shape are preferably used compared with particles having axial orientation such as the tabular shape because the orientation in the electrode decreases and the swelling and contraction of the electrode at the time of charging and discharging are reduced. Furthermore, such particles are preferred because they are uniformly mixed with other materials such as a conducting material at the time of forming the electrode.

Regarding a median diameter d50 of particles of the positive electrode active materials of the layered lithium nickel manganese cobalt composite oxide (NMC) and the spinel lithium manganese oxide (sp-Mn) (the median diameter d50 of the secondary particle in the case where primary particles are condensed to form the secondary particle), the ranges thereof are as follows. That is, the lower limit of the range is 0.1 μm or more, preferably 0.5 μm or more, more preferably 1 μm or more, and still more preferably 3 μm or more, and the upper limit is 20 μm or less, preferably 18 μm or less, more preferably 16 μm or less, and still more preferably 15 μm or less. In a range less than the above-mentioned lower limit, there is fear that a tap density (filling characteristics) is lowered and a desired tap density is no longer acquired, and in a range exceeding the above-mentioned upper limit, there is a fear of causing the deterioration of the battery performance because spread of lithium ions in particles takes time. Furthermore, in the case of exceeding the above-mentioned upper limit, there is fear that mixing characteristics with other materials such as a binding material and a conducting material may be lowered at the time of forming the electrode. Therefore, when this mixture is slurried and then applied, the mixture cannot be uniformly applied and unevenness like stripes may be formed. Here, as the positive electrode active material, two or more kinds of those having different median diameters d50 may be mixed, thereby improving the tap density (filling characteristics). Note that the median diameter d50 can be calculated from a particle size distribution obtained by a laser diffraction and scattering method.

In the case where the primary particles are condensed to form the secondary particle, the ranges of an average particle diameter of the primary particle are as follows. That is, the lower limit of the range is 0.01 μm or more, preferably 0.05 μm or more, more preferably 0.08 μm or more, and still more preferably 0.1 μm or more, and the upper limit is 3 μm or less, preferably 2 μm or less, more preferably 1 μm or less, and still more preferably 0.6 μm or less. In the case of exceeding the above-mentioned upper limit, the formation of the secondary particle in a spherical shape becomes difficult, and there is fear that battery performances such as output characteristics are deteriorated due to the deterioration of the tap density (filling characteristics) and the deterioration of a specific surface area. In addition, in the range less than the above-mentioned lower limit, there is fear that the reversibility of charging and discharging is deteriorated due to the decrease in crystallinity.

The ranges of a BET specific surface area of particles of the positive electrode active materials of the layered lithium nickel manganese cobalt composite oxide (NMC) and the spinel lithium manganese oxide (sp-Mn) are as follows. That is, the lower limit of the range is 0.2 m2/g or more, preferably 0.3 m2/g or more, and more preferably 0.4 m2/g or more, and the upper limit is 4.0 m2/g or less, preferably 2.5 m2/g or less, and more preferably 1.5 m2/g or less. In the range less than the above-mentioned lower limit, there is fear that the battery performance may be deteriorated. In the case of exceeding the above-mentioned upper limit, it becomes difficult to increase the tap density, and there is fear that mixing characteristics with other materials such as a binding material and a conducting material may be lowered. Therefore, there is fear that application characteristics in the case where this mixture is slurried and then applied may be deteriorated. The BET specific surface area is a specific surface area (area per gram) obtained by a BET method.

Conducting materials for the positive electrode include, for example, metal materials such as copper and nickel, graphites such as natural graphite and artificial graphite, carbon black such as acetylene black, and carbonaceous materials like amorphous carbon such as needle coke. Note that one material among these may be used independently, or two or more materials may be used in combination.

The ranges of the contained amount (additive amount, percentage, quantity) of the conducting material relative to a weight of the positive electrode composite are as follows. That is, the lower limit of the range is 0.01 wt. % or more, preferably 0.1 wt. % or more, and more preferably 1 wt. % or more, and the upper limit is 50 wt. % or less, preferably 30 wt. % or less, and more preferably 15 wt. % or less. In the range less than the above-mentioned lower limit, there is fear that conductivity becomes insufficient. In addition, in the case of exceeding the above-mentioned upper limit, there is fear that the battery capacity is lowered.

The binding material of the positive electrode active material is not particularly limited, and a material whose solubility and dispersibility for a dispersing solvent are suitable is selected in the case where the positive electrode composite is formed by an application method. Specific examples thereof include: resin-based polymers such as polyethylene, polypropylene, polyethylene terephthalate, polymethyl methacrylate, polyimide, aromatic polyamide, cellulose, and nitrocellulose; rubber-like polymers such as SBR (styrene-butadiene rubber), NBR (acrylonitrile-butadiene rubber), fluoro-rubber, isoprene rubber, butadiene rubber, and ethylene-propylene rubber; thermoplastic elastomer polymers such as styrene butadiene styrene block co-polymer or its hydrogen additive, EPDM (ethylene propylene diene terpolymer), styrene ethylene butadiene ethylene co-polymer, and styrene isoprene styrene block co-polymer or its hydrogen additive; soft resin polymers such as syndiotactic-1,2-polybutadiene, polyvinyl acetate, ethylene-vinyl acetate co-polymer, and propylene α-olefin co-polymer; fluorine-based polymers such as a polyvinylidene fluoride (PVdF), polytetrafluoroethylene, fluorinated polyvinylidene fluoride, polytetrafluoroethylene ethylene co-polymer, and polytetrafluoroethylene vinylidene fluoride co-polymer; and polymer compositions having the ion conductivity of an alkali metal ion (in particular, lithium ion). Note that one material among these may be used independently, or two or more materials may be used in combination. From a viewpoint of stability of the positive electrode, it is preferred to use fluorine-based polymers such as polyvinylidene fluoride (PVdF) and polytetrafluoroethylene vinylidene fluoride co-polymer.

The ranges of the contained amount (additive amount, percentage, quantity) of the binding material relative to a weight of the positive electrode composite are as follows. That is, the lower limit of the range is 0.1 wt. % or more, preferably 1 wt. % or more, and more preferably 3 wt. % or more, and the upper limit is 80 wt. % or less, preferably 60 wt. % or less, more preferably 40 wt. % or less, and still more preferably 10 wt. % or less. When the contained amount of the binding material is too low, there is fear that the positive electrode active material cannot be fully bound and a mechanical strength of the positive electrode becomes insufficient, with the result that battery performances such as cycle characteristics are deteriorated. Conversely, when too high, there is fear that the battery capacity and conductivity are lowered.

The layer formed on the current collector by using the above-mentioned wet method or dry method is preferably consolidated with a hand press, a roller press or the like in order to enhance a filling density of the positive electrode active material.

The material of the current collector for the positive electrode is not particularly limited, and specific examples thereof include: metal materials such as aluminum, stainless steel, plated nickel, titanium, tantalum; and carbonaceous materials such as carbon cloth and carbon paper. Among them, the metal material, especially aluminum is preferred.

The shape of the current collector is not particularly limited, and any materials processed into various shapes can be used. Specific examples thereof include: regarding metal materials, metal foil, metal column, metal coil, metal plate, metal thin film, expanded metal, punched metal, and foamed metal; and regarding carbonaceous materials, carbon plate, carbon thin film, and carbon cylindrical column. Among them, the metal thin film is preferably used. Note that the thin film may be formed into a mesh-like shape as appropriate. The thickness of the thin film is arbitrary, and the ranges thereof are as follows. That is, the lower limit of the range is 1 μm or more, preferably 3 μm or more, and more preferably 5 μm or more, and the upper limit is 1 mm or less, preferably 100 μm or less, and more preferably 50 μm or less. In the range less than the above-mentioned lower limit, sufficient strength required for the current collector cannot be obtained in some cases. In addition, in the case of exceeding the above-mentioned upper limit, there is fear that plasticity is lowered and processability is deteriorated.

<Negative Electrode>

The present embodiment includes a negative electrode described below as a negative electrode applicable to the high-input and high-output lithium ion battery having a large capacity. The negative electrode (negative electrode plate) of the present embodiment is made up of a current collector and a negative electrode composite formed on both surfaces of the current collector. The negative electrode composite contains a negative electrode active material which can electrochemically occlude and release lithium ions.

Examples of the negative electrode active material include carbonaceous materials, metal oxides such as tin oxide and silicon oxide, metal composite oxides, lithium simple substance, lithium alloy such as lithium aluminum alloy, and metals such as Sn and Si which can form alloy with lithium. One material among these may be used independently, or two or more materials may be used in combination. Among them, carbonaceous materials or lithium composite oxides are preferred from a viewpoint of the safety.

The metal composite oxide is not particularly limited as long as it can occlude and release lithium, and the oxide containing Ti (titanium) or Li (lithium) or both Ti and Li is preferred from a viewpoint of high current density charging/discharging characteristics.
