Repository: nordquists/nlp

File: experiment/H01L21-00/US10622254B2.html (part 1 of 3)
US10622254B2 - Laser working method, laser working apparatus, and its manufacturing method 
  - Google Patents

Abstract

An object is irradiated with a laser light modulated by a reflection type spatial light modulator such that aberration of the laser light converged inside the object becomes a predetermined aberration or less. Therefore, aberration of the laser light generated at a position on which a converging point of the laser light is located is made as small as possible, to enhance the energy density of the laser light at that position, which makes it possible to form a modified region with a high function as a starting point for cutting. In addition, because the reflection type spatial light modulator is used, it is possible to improve the utilization efficiency of the laser light as compared with a transmissive type spatial light modulator.

Description

This is a divisional application of copending application Ser. No. 13/362,781, filed on Jan. 31, 2012, which is a continuation application of application Ser. No. 12/671,820, filed on Mar. 25, 2010 (now U.S. Pat. No. 8,134,099), which is a national stage application of PCT Application No. PCT/JP2008/063531 flied on Jul. 28, 2008, designating the U.S.A., the entire contents of each of which are incorporated by reference herein in their entirety.

TECHNICAL FIELD
The present invention relates to a laser working method for cutting a plate-shaped object to be processed along a line to cut, a laser working apparatus and its manufacturing method.

BACKGROUND ART
As a conventional laser working apparatus, in Patent Document 1, there is described a laser working apparatus that diffuses a laser light emitted from a laser light source by a laser diffusing point moving means, and converges the diffused laser light onto a predetermined position inside an object by a converging optical system. In accordance with the laser working apparatus, it is possible to reduce aberration of a laser light generated at a predetermined position inside the object.

Note that, in Patent Document 2, there is described a wavefront compensating apparatus that modulates a laser light with a spatial light modulator, to perform wavefront compensation of the laser light. Further, in Patent Document 3, there is described a laser working apparatus that modulates a laser light with a spatial light modulator, to converge the laser light onto a plurality of positions inside an object.

  Patent Document 1: International Publication Pamphlet No. 2005/106564
 Patent Document 2: Japanese Published Unexamined Patent Application No. 2005-292662
 Patent Document 3: Japanese Published Unexamined Patent Application No. 2006-68762
 
DISCLOSURE OF THE INVENTION
Problems to be Solved by the Invention
Meanwhile, in a technology of irradiating a plate-shaped object to be processed with a laser light while locating a converging point within the object, so as to form a modified region along a line to cut, a modified region with a low function as a starting point for cutting (for example, it is difficult to generate break) depending on a working condition such as a distance from a laser light entrance surface of the object in some cases.

Then, the present invention has been achieved in consideration of such circumstances, and an object of the present invention is to provide a laser working method capable of reliably forming a modified region serving as a starting point for cutting, and a laser working apparatus and its manufacturing method.

Means for Solving the Problems
In order to attain the above-described object, there is provided a laser working method according to the present invention for irradiating a plate-shaped object to be processed with a laser light while locating a converging point within the object, so as to form a modified region serving as a starting point for cutting along a line to cut the object, in the laser working method, at the time of forming the modified region, the laser light is modulated by a reflection type spatial light modulator such that a wavefront of the laser light becomes a predetermined wavefront inside the object.

Further, there is provided a laser working method according to the present invention for irradiating a plate-shaped object to be processed with a laser light while locating a converging point within the object, so as to form a modified region serving as a starting point for cutting along a line to cut the object, in the laser working method, at the time of forming the modified region, the laser light is modulated by a reflection type spatial light modulator such that aberration of the laser light converged inside the object becomes a predetermined aberration or less.

In these laser working methods, the object is irradiated with the laser light modulated by the reflection type spatial light modulator such that a wavefront of the laser light becomes a predetermined wavefront inside the object (or, aberration of the laser light converged inside the object becomes a predetermined aberration or less). Therefore, for example, aberration of the laser light generated at a position on which a converging point of the laser light is located is made substantially zero, and the energy density of the laser light at that position is enhanced, which makes it possible so as to form a modified region with a high function as a starting point for cutting (for example, it is easy to generate break). In addition, because the reflection type spatial light modulator is used, it is possible to improve the utilization efficiency of a laser light as compared with a transmissive type spatial light modulator. Such improvement of the utilization efficiency of a laser light is particularly important in the case in which a modified region serving as a starting point for cutting is formed in a plate-shaped object to be processed. Accordingly, in accordance with these laser working methods, it is possible to reliably form a modified region serving as a starting point for cutting.

There is provided a laser working method according to the present invention for irradiating a plate-shaped object to be processed with a laser light while locating a converging point within the object, to form modified regions in a plurality of lines serving as starting points for cutting along a line of the object so as to line up in the thickness direction of the object, in the laser working method, at the time of forming the modified regions in one line or a plurality of lines including a modified region farthest from a laser light entrance surface of the object among the modified regions in a plurality of lines, a distance between a converging optical system and the object is changed such that a distance between the converging optical system that converges the laser light inside the object and the object becomes a predetermined distance in accordance with the modified region to be formed, and the laser light is modulated by a reflection type spatial light modulator such that a wavefront of the laser light becomes a predetermined wavefront inside the object.

Further, there is provided a laser working method according to the present invention for irradiating a plate-shaped object to be processed with a laser light while locating a converging point within the object, to form modified regions in a plurality of lines serving as starting points for cutting along a line to cut the object so as to line up in the thickness direction of the object, in the laser working method, at the time of forming the modified regions in one line or a plurality of lines including a modified region farthest from a laser light entrance surface of the object among the modified regions in a plurality of lines, a distance between a converging optical system and the object is changed such that a distance between the converging optical system that converges the laser light inside the object and the object becomes a predetermined distance in accordance with the modified region to be formed, and the laser light is modulated by a reflection type spatial light modulator such that aberration of the laser light converged inside the object becomes a predetermined aberration or less.

In these laser working methods, at the time of forming the modified regions in one line or a plurality of lines including a modified region farthest from the laser light entrance surface of the object among the modified regions in a plurality of lines, the object is irradiated with the laser light modulated by the reflection type spatial light modulator. The reason for that modulation of the laser light by the reflection type spatial light modulator is required at the time of forming the modified region farthest from the laser light entrance surface, is because the farther from the laser light entrance surface the position at which the modified region is formed is, the larger the aberration of the laser light generated at the position on which the converging point of the laser light is located is. Accordingly, in accordance with these laser working methods, it is possible to reliably form the modified regions serving as starting points for cutting even in the case in which modified regions in a plurality of lines are formed along one of the lines.

At this time, in the case in which the plurality of lines are set with respect to the object, provided that after the modified regions in a plurality of lines are formed along one of the lines, the modified regions in a plurality of lines are formed along another one of the lines, the following effect is brought about. That is, in a case where there is undulation on the laser light entrance surface of the object, in order to focus the converging point of the laser light on a position at a predetermined distance from the laser light entrance surface with high precision, data on varying levels of the laser light entrance surface along the line is acquired, to fine-adjust a distance between the converging optical system and the object on the basis of the data on varying levels. Accordingly, provided that after the modified regions in a plurality of lines are formed along one of the lines, the modified regions in a plurality of lines are formed along another one of the lines, it is possible to decrease the number of switching data on varying levels, and it is possible to form the modified regions in a plurality of lines along the respective lines at positions at predetermined distances from the laser light entrance surface with high precision.

Further, in the case in which the plurality of lines are set with respect to the object, provided that after the modified region in one line is formed along the plurality of lines, the modified region in another one line is formed along the plurality of lines, the following effect is brought about. That is, in a case where the object breaks by the formation of the modified regions in a plurality of lines along one of the lines, if the modified regions in a plurality of lines are formed along another one of the lines after the modified regions in a plurality of lines are formed along one of the lines, the position of the object is shifted by the break of the object. Then, in order to form the modified regions along the lines with high precision, it is necessary to correct the position of the object. However, if the modified region in another one line is formed along a plurality of lines after the modified region in one line is formed along the plurality of lines, it is possible to prevent the position of the object from being shifted by the break of the object, and the number of corrections for the position of the object is decreased, which makes it possible to form the modified regions in a plurality of lines along the plurality of lines in a short time.

There is provided a laser working method according to the present invention for irradiating a plate-shaped object to be processed with a laser light while locating a converging point within the object, so as to form a modified region serving as a starting point for cutting along a line to cut the object, in the laser working method, at the time of forming the modified region, the laser light is modulated by a reflection type spatial light modulator such that a numerical aperture of the laser light converged inside the object becomes a predetermined numerical aperture.

In this laser working method, the object is irradiated with the laser light modulated by the reflection type spatial light modulator such that a numerical aperture of the laser light converged inside the object becomes a predetermined numerical aperture. Therefore, for example, the modified region with a high function as a starting point for cutting can be formed by changing the numerical aperture of the laser light according to a material of the object, a distance to a position at which the modified region must be formed, or the like.

There is provided a laser working method according to the present invention for irradiating a plate-shaped object to be processed with a laser light while locating a converging point within the object, to form modified regions in a plurality of lines serving as starting points for cutting along a line to cut the object so as to line up in the thickness direction of the object, in the laser working method, at the time of forming the modified regions except for the modified region closest to a laser light entrance surface of the object or an opposed surface opposed to the laser light entrance surface in the object among the modified regions in a plurality of lines, the laser light is modulated by a reflection type spatial light modulator such that a numerical aperture of the laser light converged inside the object is made smaller as compared with the case in which the modified region closest to the laser light entrance surface or the opposed surface is formed.

In this laser working method, at the time of forming the modified region closest to the laser light entrance surface of the object or the opposed surface opposed to the laser light entrance surface in the object, as a modified region particularly important as a starting point for cutting, the object is irradiated with the laser light modulated by the reflection type spatial light modulator such that a numerical aperture of the laser light converged inside the object is made larger as compared with the case in which the other modified regions are formed. Therefore, the modified region closest to the laser light entrance surface of the object or the opposed surface opposed to the laser light entrance surface in the object can be made to be a modified region with an extremely high function as a starting point for cutting (for example, a modified region including break).

At this time, in the case in which the modified regions are formed in at least three lines along the line so as to line up in the thickness direction of the object, at the time of forming the modified regions except for the modified region farthest from the laser light entrance surface and the modified region closest to the laser light entrance surface among the modified regions in at least three lines, the laser light is preferably modulated by the reflection type spatial light modulator such that a numerical aperture of the laser light converged inside the object is made smaller as compared with the case in which the modified region farthest from the laser light entrance surface and the modified region closest to the laser light entrance surface are formed. In this case, at the time of forming the modified region farthest from the laser light entrance surface and the modified region closest to the laser light entrance surface as the modified regions particularly important as starting points for cutting, the object is irradiated with the laser light modulated by the reflection type spatial light modulator such that a numerical aperture of the laser light converged inside the object is made larger as compared with the case in which the modified region therebetween is formed. Therefore, the modified region farthest from the laser light entrance surface and the modified region closest to the laser light entrance surface can be made to be the modified regions with extremely high functions as starting points for cutting (for example, modified regions including break).

There is provided a laser working method according to the present invention for irradiating a plate-shaped object to be processed with a laser light while locating a converging point within the object, so as to form a modified region serving as a starting point for cutting along a line to cut the object, in the laser working method, at the time of forming the modified region, the laser light is modulated by a plurality of reflection type spatial light modulators such that an optical characteristic of the laser light becomes a predetermined optical characteristic.

In this laser working method, the object is irradiated with the laser light modulated by the plurality of reflection type spatial light modulators such that an optical characteristic of the laser light becomes a predetermined optical characteristic. In this way, when a plurality of reflection type spatial light modulators are used, it is possible to control its beam diameter, its optical axis, or the like as an optical characteristic of the laser light. Thereby, it is possible to reliably form the modified region serving as a starting point for cutting.

There is provided a laser working apparatus according to the present invention, that irradiates a plate-shaped object to be processed with a laser light while locating a converging point within the object, so as to form a modified region serving as a starting point for cutting along a line to cut the object, the laser working apparatus includes a supporting base supporting the object, a laser light source emitting the laser light, a reflection type spatial light modulator modulating the laser light emitted from the laser light source, a converging optical system converging the laser light modulated by the reflection type spatial light modulator, inside the object supported by the supporting base, and a controller that, at the time of forming the modified region, controls at least one of the supporting base and the converging optical system such that a converging point of the laser light is located at a predetermined distance from a laser light entrance surface of the object and the converging point of the laser light is relatively moved along the line, and controls the reflection type spatial light modulator such that a wavefront of the laser light becomes a predetermined wavefront inside the object.

In accordance with this laser working apparatus, it is possible to irradiate the object with the laser light modulated by the reflection type spatial light modulator such that a wavefront of the laser light becomes a predetermined wavefront inside the object, along the line. Thereby, it is possible to reliably form the modified region serving as a starting point for cutting. Note that the term “the controller controlling at least one of the supporting base and the converging optical system” includes not only the case in which the controller directly controls at least one of the supporting base and the converging optical system, but also the case in which the controller directly controls at least one of a system including the supporting base and a system including the converging optical system, to indirectly control at least one of the supporting base and the converging optical system.

At this time, the controller preferably stores a control signal for controlling at least one of the supporting base and the converging optical system such that a converging point of the laser light is located at a predetermined distance from the laser light entrance surface for each of the modified regions formed in a plurality of lines along the line so as to line up in the thickness direction of the object, and a control signal for controlling the reflection type spatial light modulator such that a wavefront of the laser light becomes a predetermined wavefront inside the object so as to associate the control signals with each other therein. In this case, a wavefront of the laser light can be made to be a predetermined wavefront inside the object in accordance with each of the modified regions in a plurality of lines to be formed.

There is provided a laser working apparatus according to the present invention that irradiates a plate-shaped object to be processed with a laser light while locating a converging point within the object, so as to form a modified region serving as a starting point for cutting along a line to cut the object, the laser working apparatus including: a supporting base supporting the object, a laser light source emitting the laser light, a reflection type spatial light modulator modulating the laser light emitted from the laser light source, a converging optical system converging the laser light modulated by the reflection type spatial light modulator, inside the object supported by the supporting base, and a controller that, at the time of forming the modified region, controls at least one of the supporting base and the converging optical system such that a converging point of the laser light is located at a predetermined distance from a laser light entrance surface of the object and the converging point of the laser light is relatively moved along the line, and controls the reflection type spatial light modulator such that aberration of the laser light converged inside the object becomes a predetermined aberration or less.

In accordance with this laser working apparatus, it is possible to irradiate the object with the laser light modulated by the reflection type spatial light modulator such that aberration of the laser light converged inside the object becomes a predetermined aberration or less, along the line. Thereby, it is possible to reliably form the modified region serving as a starting point for cutting.

At this time, the controller preferably stores a control signal for controlling at least one of the supporting base and the converging optical system such that a converging point of the laser light is located at a predetermined distance from the laser light entrance surface for each of the modified regions formed in a plurality of lines along the line so as to line up in the thickness direction of the object, and a control signal for controlling the reflection type spatial light modulator such that aberration of the laser light converged inside the object becomes a predetermined aberration or less so as to associate the control signals with each other therein. In this case, aberration of the laser light converged inside the object can be made to be a predetermined aberration or less in accordance with each of the modified regions in a plurality of lines to be formed.

There is provided a laser working apparatus according to the present invention that irradiates a plate-shaped object to be processed with a laser light while locating a converging point within the object, so as to form a modified region serving as a starting point for cutting along a line to cut the object, the laser working apparatus including: a supporting base supporting the object, a laser light source emitting the laser light, a plurality of reflection type spatial light modulators modulating the laser light emitted from the laser light source, a converging optical system converging the laser light modulated by the reflection type spatial light modulator, inside the object supported by the supporting base, and a controller that, at the time of forming the modified region, controls at least one of the supporting base and the converging optical system such that a converging point of the laser light is located at a predetermined distance from a laser light entrance surface of the object and the converging point of the laser light is relatively moved along the line, in which the controller has a function of controlling the reflection type spatial light modulator such that an optical characteristic of the laser light becomes a predetermined optical characteristic.

In accordance with this laser working apparatus, because the plurality of reflection type spatial light modulators are provided, it is possible to control its beam diameter, its optical axis, or the like as an optical characteristic of the laser light. Accordingly, even in the case in which the optical axis of the laser light is shifted from any cause, it is possible to easily correct the shift, to reliably form the modified region serving as a starting point for cutting.

There is provided a manufacturing method of a laser working apparatus according to the present invention, the laser working apparatus which includes a supporting base supporting a plate-shaped object to be processed, a laser light source emitting a laser light, a reflection type spatial light modulator modulating the laser light emitted from the laser light source, a converging optical system converging the laser light modulated by the reflection type spatial light modulator, inside the object supported by the supporting base, and a controller controlling the reflection type spatial light modulator, and that irradiates the object with the laser light while locating a converging point within the object, so as to form a modified region serving as a starting point for cutting along a line to cut the object, the manufacturing method of the laser working apparatus including the step of: preparing a standard laser working apparatus and acquiring standard wavefront data by measuring a wavefront of a standard laser light emitted from a standard converging optical system of the standard laser working apparatus, acquiring wavefront data by measuring a wavefront of the laser light emitted from the converging optical system, and calculating a control signal for controlling the reflection type spatial light modulator such that the wavefront of the laser light becomes the wavefront of the standard laser light on the basis of the standard wavefront data and the wavefront data, to store the control signal in the controller.

In accordance with this manufacturing method of the laser working apparatus, by preparing the laser working apparatus capable of forming the modified region with a high function as a starting point for cutting as the standard laser working apparatus, it is possible to make up an individual difference between the apparatuses, and to manufacture the laser working apparatus having the performance equivalent to that of the standard laser working apparatus.

Effect of the Invention
In accordance with the present invention, it is possible to reliably form a modified region serving as a starting point for cutting.

BRIEF DESCRIPTION OF THE DRAWINGS
 FIG. 1 is a schematic block diagram of a laser working apparatus used for forming a modified region.

 FIG. 2 is a plan view of an object targeted to form a modified region therein.

 FIG. 3 is a cross-sectional view along the line III-III of the object of FIG. 2.

 FIG. 4 is a plan view of the object after laser working.

 FIG. 5 is a cross-sectional view along the line V-V of the object of FIG. 4.

 FIG. 6 is a cross-sectional view along the line VI-VI of the object of FIG. 4.

 FIG. 7 is a view showing a photograph of a cutting plane of a silicon wafer after laser working.

 FIG. 8 is a graph showing the relationship between the wavelengths of a laser light and the transmittances inside a silicon substrate.

 FIG. 9 is a graph showing the relationship between the peak power densities of a laser light and the sizes of crack spots.

 FIG. 10 is a schematic block diagram of a laser working apparatus according to the present embodiment.

 FIG. 11 is an exploded perspective view of a reflection type spatial light modulator of the laser working apparatus of FIG. 10.

 FIG. 12 is a schematic block diagram of a standard laser working apparatus used for a manufacturing method of the laser working apparatus according to the present embodiment.

 FIG. 13 is a schematic block diagram of the laser working apparatus used for the manufacturing method of the laser working apparatus according to the present embodiment.

 FIG. 14 is a schematic block diagram of the laser working apparatus used for the manufacturing method of the laser working apparatus according to the present embodiment.

 FIG. 15 is a schematic block diagram of the laser working apparatus used for the manufacturing method of the laser working apparatus according to the present embodiment.

 FIG. 16 is a plan view of an object targeted for a laser working method according to the present embodiment.

 FIG. 17 is a cross-sectional view of the object of FIG. 16 onto which the laser working method according to the present embodiment is carried out.

 FIG. 18 is a cross-sectional view of the object of FIG. 16 onto which the laser working method according to the present embodiment is carried out.

 FIG. 19 is a schematic block diagram of another laser working apparatus according to the present embodiment.

 FIG. 20 is an explanatory diagram of the disposition of a reflection type spatial light modulator of the laser working apparatus of FIG. 19.

 FIG. 21 is an explanatory diagram of another laser working method according to the present embodiment.

 FIG. 22 is an explanatory diagram of the other laser working method according to the present embodiment.

 FIG. 23 is a schematic block diagram of another laser working apparatus according to the present embodiment.

 FIG. 24 is a schematic block diagram of another standard laser working apparatus used for the manufacturing method of the laser working apparatus according to the present embodiment.

 FIG. 25 is a schematic block diagram of another laser working apparatus used for the manufacturing method of the laser working apparatus according to the present embodiment.

 FIG. 26 is a schematic block diagram of yet another laser working apparatus used for the manufacturing method of the laser working apparatus according to the present embodiment.

 FIG. 27 is a schematic block diagram of yet another laser working apparatus used for the manufacturing method of the laser working apparatus according to the present embodiment.

 FIG. 28 is a schematic block diagram of another laser working apparatus according to the present embodiment.

 FIG. 29 is a schematic block diagram of yet another laser working apparatus according to the present embodiment.

DESCRIPTION OF SYMBOLS
 1: Object to be processed, 3: Front face (laser light entrance surface), 5: Line to cut, 7, 7 1 to 7 4: Modified regions, 200: Laser working apparatus, 200 s: Standard laser working apparatus, 201: Supporting base, 202: Laser light source, 203: Reflection type spatial light modulator, 204: Converging optical system, 204 s: Standard converging optical system, 205: Controller, L: Laser light, Ls: Standard laser light, P: Converging point.

BEST MODES FOR CARRYING OUT THE INVENTION
Hereinafter, a preferred embodiment of the present invention will be described in detail with reference to the drawings. Note that the same or corresponding portions in the respective drawings are denoted by the same reference numerals and letters, and overlapping descriptions thereof will be omitted.

In a laser working method and a laser working apparatus according to the present embodiment, a plate-shaped object to be processed is irradiated with a laser light while locating a converging point on the object, so as to form a modified region in the object along a line to cut.

Then, first, the formation of a modified region in the laser working method and the laser working apparatus according to the present embodiment will be described with reference to FIGS. 1 to 9.

As shown in FIG. 1, a laser working apparatus 100 is equipped with a laser light source 101 that performs pulsed oscillation of a laser light (laser light for working) L, a dichroic mirror 103 which is disposed so as to change the optical axis of the laser light L in direction by 90 degrees, and a converging lens 105 for converging the laser light L. Further, the laser working apparatus 100 is equipped with a supporting base 107 for supporting an object to be processed 1 irradiated with the laser light L converged by the converging lens 105, a stage 111 for moving the supporting base 107 in the X-, Y-, and Z-axis directions, a laser light source controller 102 that controls the laser light source 101 in order to adjust an output, a pulse width, and the like of the laser light L, and a stage controller 115 that controls the movement of the stage 111.

In this laser working apparatus 100, the laser light L emitted from the laser light source 101 is changed in direction of its optical axis by 90 degrees by the dichroic mirror 103, and is converged inside the object 1 placed on the supporting base 107 by the converging lens 105. At the same time, the stage 111 is moved, to relatively move the object 1 along a line to cut 5 with respect to the laser light L. Thereby, a modified region serving as a starting point for cutting is to be formed in the object 1 along the line 5. Hereinafter, this modified region will be described in detail.

As shown in FIG. 2, the line 5 for cutting the object 1 is set on the plate-shaped object 1. The line 5 is a linearly-extended virtual line. In the case in which a modified region is formed inside the object 1, as shown in FIG. 3, the laser light L is relatively moved along the line 5 (i.e., in the direction of arrow A in FIG. 2) in a state in which a converging point P is located on the inside of the object 1. Thereby, as shown in FIGS. 4 to 6, a modified region 7 is formed inside the object 1 along the line 5, and the modified region 7 formed along the line 5 serves as a starting point region for cutting region 8.

Note that the converging point P is a place on which the laser light L is converged. Further, the line 5 is not limited to a linear shape, and may be a curved shape, and is not limited to a virtual line, and may be a line actually drawn on a front face 3 of the object 1. Further, the modified region 7 is continuously formed in some cases, and is intermittently formed in some cases. Further, it suffices that the modified region 7 is formed at least inside the object 1. Further, crevices are formed from the modified region 7 as a starting point in some cases, and crevices and the modified region 7 may be exposed to the outer surface (the front face, the rear face, or the outer circumferential face) of the object 1.

Incidentally, here, the laser light L is made transmissive through the object 1 and is absorbed particularly in the vicinity of the converging point inside the object 1, and thereby forming the modified region 7 in the object 1 (i.e., internal absorption type laser working). Therefore, the laser light L is hardly absorbed into the front face 3 of the object 1, and thus, the front face 3 of the object 1 does not melt in any case. Generally, in the case in which removal portions such as holes, grooves, and the like are melted and removed from the front face 3 to be formed (surface absorption type laser working), a working region gradually advances from the front face 3 side to the rear face side.

Meanwhile, a modified region formed by the laser working method and the laser working apparatus according to the present embodiment means a region coming into a state different in its density, refractive index, mechanical strength, and other physical characteristics from the circumference thereof. For example, there is a (1) molten processed region, (2) crack region, dielectric breakdown region, (3) refractive index changed region, and the like, and there are also regions where these are mixed.

A modified region by the laser working method and the laser working apparatus according to the present embodiment is formed by a phenomenon such as local absorption or multiple photon absorption of a laser light. When the energy hν of photons is less than the bandgap EG of absorption of a material, the material is made optically-transparent, which leads to the condition of hν>EG under which absorption occurs in the material. The multiple photon absorption means a phenomenon that, even if a material is optically-transparent, absorption occurs in the material under the condition of nhν>EG (n=2, 3, 4, and . . . ) by making the intensity of the laser light L extremely high. The formation of a molten processed region by multiple photon absorption is described in, for example, “Ultrashort Pulse Laser Microprocessing of Silicon” on pages 72 to 73 in Pre-Prints of the National Meeting of JWS (Japan Welding Society) 66 (April, 2000).

Further, as described in D. Du, X. Liu, G. Korn, J. Squier, and G. Mourou, “Laser Induced Breakdown by Impact Ionization in SiO2 with Pulse Widths from 7 ns to 150 fs,” Appl Phys Lett 64 (23), Jun. 6, 1994, a modified region formed by utilizing an ultrashort pulse laser light with a pulse width from several picoseconds to femtoseconds may be utilized.

(1) In the Case of a Modified Region Including a Molten Processed Region

An object (for example, a semiconductor material such as silicon) is irradiated with the laser light L under the condition that the electric field intensity at a converging point is 1×108 (W/cm2) or more and its pulse width is 1 μs or less while locating the converging point within the object. Thereby, the laser light L is absorbed in the vicinity of the converging point to locally heat the inside of the object, and a molten processed region is formed inside the object by the heating.

A molten processed region is a region which is once melted and again solidified after that, a region in a currently melt state, or a region in a state of being again solidified from a melt state, or may be called a phase-changed region or a region whose crystalline structure is changed. Further, a molten processed region may be called a region whose certain structure is changed to another structure in a single crystalline structure, an amorphous structure, or a polycrystalline structure. That is, for example, a molten processed region means a region changed to an amorphous structure from its single crystalline structure, a region changed to a polycrystalline structure from its single crystalline structure, and a region changed to a structure including an amorphous structure and a polycrystalline structure from its single crystalline structure. In the case in which an object has a silicon single crystalline structure, a molten processed region has an amorphous silicon structure, for example.

 FIG. 7 is a view showing a photograph of a cross section of one part of a silicon wafer (semiconductor substrate) irradiated with a laser light. As shown in FIG. 7, a molten processed region 13 is formed inside a semiconductor substrate 11.

It will be described that the molten processed region 13 is formed inside a material which is transmissive for a wavelength of a laser light incident thereon. FIG. 8 is a diagrammatic view showing the relationship between wavelengths of a laser light and transmittances inside silicon substrates. However, the respective reflection components on the front face sides and the rear face sides of the silicon substrates are removed, and only the transmittances inside the silicon substrates are shown. The above-described relationships of the respective silicon substrates with thicknesses of 50 μm, 100 μm, 200 μm, 500 μm, and 1000 μm are shown.
