Repository: nordquists/nlp

File: experiment/H01L21-00/US10720496B2.html (part 1 of 2)
US10720496B2 - FinFET structures and methods of forming the same 
  - Google Patents

Abstract

FinFETs and methods of forming finFETs are described. According to some embodiments, a structure includes a channel region, first and second source/drain regions, a dielectric layer, and a gate electrode. The channel region includes semiconductor layers above a substrate. Each of the semiconductor layers is separated from neighboring ones of the semiconductor layers, and each of the semiconductor layers has first and second sidewalls. The first and second sidewalls are aligned along a first and second plane, respectively, extending perpendicularly to the substrate. The first and second source/drain regions are disposed on opposite sides of the channel region. The semiconductor layers extend from the first source/drain region to the second source/drain region. The dielectric layer contacts the first and second sidewalls of the semiconductor layers, and the dielectric layer extends into a region between the first plane and the second plane. The gate electrode is over the dielectric layer.

Description

This application is a continuation application of U.S. patent application Ser. No. 15/589,788, filed on May 8, 2017, entitled “FINFET Structures and Methods of Forming the Same,” now U.S. Pat. No. 10,134,847, which is a divisional application of U.S. patent application Ser. No. 14/739,928, filed on Jun. 15, 2015, entitled “FINFET Structures and Methods of Forming the Same,” now U.S. Pat. No. 9,647,071, which application is incorporated herein by reference in its entirety.

BACKGROUND
Semiconductor devices are used in a large number of electronic devices, such as computers, cell phones, and others. Semiconductor devices comprise integrated circuits that are formed on semiconductor wafers by depositing many types of thin films of material over the semiconductor wafers, and patterning the thin films of material to form the integrated circuits. Integrated circuits include field-effect transistors (FETs) such as metal oxide semiconductor (MOS) transistors.

One of the goals of the semiconductor industry is to continue shrinking the size and increasing the speed of individual FETs. To achieve these goals, fin FETs (finFETs) or multiple gate transistors are being researched and implemented. However, with this new device structure and the continuous shrinking of even finFETs, new challenges are being discovered.

BRIEF DESCRIPTION OF THE DRAWINGS
Aspects of the present disclosure are best understood from the following detailed description when read with the accompanying figures. It is noted that, in accordance with the standard practice in the industry, various features are not drawn to scale. In fact, the dimensions of the various features may be arbitrarily increased or reduced for clarity of discussion.

 FIGS. 1A, 1B, 2A, 2B, 3A, 3B, 4A, and 4B are various three-dimensional (3D) and cross-sectional views of intermediate stages in the manufacturing of a fin, which comprises a superlattice, for a fin Field-Effect Transistor (finFET) in accordance with some embodiments.

 FIG. 5 is a process flow chart of the manufacturing of the fin manufactured in FIGS. 1A-B through 4A-B in accordance with some embodiments.

 FIGS. 6A, 6B, 7A, 7B, 8A, 8B, 9A, and 9B are various 3D and cross-sectional views of intermediate stages in the manufacturing of a fin, which comprises a superlattice, for a finFET in accordance with some embodiments.

 FIG. 10 is a process flow chart of the manufacturing of the fin manufactured in FIGS. 6A-B through 9A-B in accordance with some embodiments.

 FIGS. 11A, 11B, 11C, 12A, 12B, 12C, 13A, 13B, 13C, 14A, 14B, 14C, 15A, 15B, 15C, 16A, 16B, 16C, 17A, 17B, 17C, 18A, 18B, and 18C are various 3D and cross-sectional views of intermediate stages in the manufacturing of a finFET, which comprises a superlattice channel region, in accordance with some embodiments.

 FIG. 19 is a process flow chart of the manufacturing of the finFET manufactured in FIGS. 11A-C through 18A-C in accordance with some embodiments.

 FIG. 20 is another process flow chart of the manufacturing of a finFET in accordance with some embodiments.

 FIGS. 21A, 21B, and 21C are various 3D and cross-sectional views of a result of a first example etch step of FIG. 20 in accordance with some embodiments.

 FIGS. 22A, 22B, and 22C are various 3D and cross-sectional views of a structure formed with the etch step of FIGS. 21A-C and according to the process flow chart of FIG. 20 in accordance with some embodiments.

 FIGS. 23A, 23B, and 23C are various 3D and cross-sectional views of a result of a second example etch step of FIG. 20 in accordance with some embodiments.

 FIGS. 24A, 24B, and 24C are various 3D and cross-sectional views of a structure formed with the etch step of FIGS. 23A-C and according to the process flow chart of FIG. 20 in accordance with some embodiments.

 FIGS. 25A, 25B, and 25C are various 3D and cross-sectional views of a result of a third example etch step of FIG. 20 in accordance with some embodiments.

 FIGS. 26A, 26B, and 26C are various 3D and cross-sectional views of a structure formed with the etch step of FIGS. 25A-C and according to the process flow chart of FIG. 20 in accordance with some embodiments.

 FIGS. 27A, 27B, and 27C are various 3D and cross-sectional views of a result of a fourth example etch step of FIG. 20 in accordance with some embodiments.

 FIGS. 28A, 28B, and 28C are various 3D and cross-sectional views of a structure formed with the etch step of FIGS. 27A-C and according to the process flow chart of FIG. 20 in accordance with some embodiments.

 FIGS. 29A, 29B, and 29C are various 3D and cross-sectional views of a result of a fifth example etch step of FIG. 20 in accordance with some embodiments.

 FIGS. 30A, 30B, and 30C are various 3D and cross-sectional views of a structure formed with the etch step of FIGS. 29A-C and according to the process flow chart of FIG. 20 in accordance with some embodiments.

 FIGS. 31A, 31B, and 31C are various 3D and cross-sectional views of a result of a sixth example etch step of FIG. 20 in accordance with some embodiments.

 FIGS. 32A, 32B, and 32C are various 3D and cross-sectional views of a structure formed with the etch step of FIGS. 31A-C and according to the process flow chart of FIG. 20 in accordance with some embodiments.

 FIGS. 33A, 33B, and 33C are various 3D and cross-sectional views of a result of a seventh example etch step of FIG. 20 in accordance with some embodiments.

 FIGS. 34A, 34B, and 34C are various 3D and cross-sectional views of a structure formed with the etch step of FIGS. 33A-C and according to the process flow chart of FIG. 20 in accordance with some embodiments.

 FIGS. 35A, 35B, and 35C are various 3D and cross-sectional views of a result of an eighth example etch step of FIG. 20 in accordance with some embodiments.

 FIGS. 36A, 36B, and 36C are various 3D and cross-sectional views of a structure formed with the etch step of FIGS. 35A-C and according to the process flow chart of FIG. 20 in accordance with some embodiments.

 FIG. 37 is a cross-sectional view of a complementary device structure in accordance with some embodiments.

DETAILED DESCRIPTION
The following disclosure provides many different embodiments, or examples, for implementing different features of the invention. Specific examples of components and arrangements are described below to simplify the present disclosure. These are, of course, merely examples and are not intended to be limiting. For example, the formation of a first feature over or on a second feature in the description that follows may include embodiments in which the first and second features are formed in direct contact, and may also include embodiments in which additional features may be formed between the first and second features, such that the first and second features may not be in direct contact. In addition, the present disclosure may repeat reference numerals and/or letters in the various examples. This repetition is for the purpose of simplicity and clarity and does not in itself dictate a relationship between the various embodiments and/or configurations discussed.

Further, spatially relative terms, such as “beneath,” “below,” “lower,” “above,” “upper” and the like, may be used herein for ease of description to describe one element or feature's relationship to another element(s) or feature(s) as illustrated in the figures. The spatially relative terms are intended to encompass different orientations of the device in use or operation in addition to the orientation depicted in the figures. The apparatus may be otherwise oriented (rotated 90 degrees or at other orientations) and the spatially relative descriptors used herein may likewise be interpreted accordingly.

Fin Field-Effect Transistors (finFETs) and methods of forming the same are provided in accordance with various embodiments. Intermediate stages of forming finFETs are illustrated. Some embodiments discussed herein are discussed in the context of finFETs formed using a gate-last process. Some embodiments contemplate aspects used in a gate-first process. Some variations of the embodiments are discussed. One of ordinary skill in the art will readily understand other modifications that may be made that are contemplated within the scope of other embodiments. Although method embodiments are discussed in a particular order, various other method embodiments may be performed in any logical order and may include fewer or more steps described herein.

Some embodiments contemplate both n-type devices, such as n-type finFETs, and p-type devices, such as p-type finFETs, being manufactured during a manufacturing process. Hence, some embodiments contemplate the formation of complementary devices. Figures below may illustrate one device, but one of ordinary skill in the art will readily understand that multiple devices, some with a different device type, can be formed during processing. Some aspects of the formation of complementary devices are discussed below, although such aspects may not necessarily be illustrated in the figures.

 FIGS. 1A, 2A, 3A, and 4A are various three-dimensional (3D) views of intermediate stages in the manufacturing of a fin, which comprises a superlattice that may include strained layers, for a finFET in accordance with some embodiments, and FIGS. 1B, 2B, 3B, and 4B are respective cross-sectional views of the 3D views of FIGS. 1A, 2A, 3A, and 4A, respectively. FIG. 5 is a process flow chart of the manufacturing of the fin.

In FIGS. 1A and 1B and step 100 of FIG. 4, a substrate 20 is provided. The substrate 20 may be a semiconductor substrate, such as a bulk semiconductor substrate, a semiconductor-on-insulator (SOI) substrate, a multi-layered or gradient substrate, or the like. The substrate 20 may include a semiconductor material, such as an elemental semiconductor including Si and Ge; a compound or alloy semiconductor including SiC, SiGe, GaAs, GaP, GaAsP, AlInAs, AlGaAs, GaInAs, InAs, GaInP, InP, InSb, and/or GaInAsP; or a combination thereof. The substrate 20 may be doped or undoped. In a specific example, the substrate 20 is a bulk silicon substrate, which may be a wafer.

In FIGS. 2A and 2B and step 102 of FIG. 5, a buffer layer 22 is formed on the substrate 20 in a 3D and cross-sectional view, respectively. The buffer layer 22, in some embodiments, is epitaxially grown on the substrate 20. The epitaxial growth can use Metal-Organic Chemical Vapor Deposition (MOCVD), Molecular Beam Epitaxy (MBE), Liquid Phase Epitaxy (LPE), Vapor Phase Epitaxy (VPE), Ultra-High-Vacuum Chemical Vapor Deposition (UHVCVD), the like, or a combination thereof. The buffer layer 22 can be a group IV material, such as Si, Ge, SiGe, SiGeSn, or the like; a group III-group V compound material, such as GaAs, GaP, GaAsP, AlInAs, AlGaAs, GaInAs, InAs, GaInP, InP, InSb, GaInAsP or the like; or the like. The buffer layer 22 can be a crystalline material and can have a natural lattice constant that is mismatched to the natural lattice constant of the crystalline material of the substrate 20 on which the buffer layer 22 is grown. The buffer layer 22 can be a relaxed material, which may result from plastic relaxation, for example. The buffer layer 22 can have a uniform composition or a varying composition, such as a graded composition. A graded composition may be substantially linearly graded or discrete-step graded. The buffer layer 22 can have a thickness greater than a critical thickness such that a surface of the buffer layer 22 distal from the substrate 20 includes a crystalline structure with a relaxed, natural lattice constant. The lattice constant at the surface of the buffer layer 22 distal from the substrate 20 can be as appropriate to induce stress in the superlattice 24, as will be discussed. In some embodiments, the buffer layer 22 can be omitted, such as if the substrate 20 is a crystalline material with a lattice constant appropriate to induce a desired stress in the superlattice 24. In the specific example referenced above, the buffer layer 22 is Si0.75Ge0.25 at the surface distal from the substrate 20, is relaxed, and has a thickness in a range from about 50 nm to about 500 nm, such as about 100 nm.

Although not specifically illustrated, appropriate wells may be formed in the buffer layer 22 and/or substrate 20. For example, a p-well may be formed in a first region of the substrate 20 where n-type devices, such as n-type finFETs, are to be formed, and an n-well may be formed in a second region of the substrate 20 where p-type devices, such as p-type finFETs, are to be formed.

For example, to form a p-well in the first region, a photoresist can formed over the buffer layer 22 in the second region of the substrate 20. The photoresist can be patterned to expose the first region of the substrate 20. The photoresist can be formed by using a spin-on technique and can be patterned using acceptable photolithography techniques. Once the photoresist is patterned, a p-type impurity implant can be performed in the first region, and the photoresist may act as a mask to substantially prevent p-type impurities from being implanted into the second region. The p-type impurities may be boron, BF2, or the like implanted in the first region to a concentration of equal to or less than 1018 cm−3, such as between about 1017 cm−3 and about 1018 cm−3. After the implant, the photoresist can be removed, such as by an acceptable ashing process.

Further, to form an n-well in the second region, a photoresist can be formed over the buffer layer 22 in the first region of the substrate 20. The photoresist can be patterned to expose the second region of the substrate 20. The photoresist can be formed by using a spin-on technique and can be patterned using acceptable photolithography techniques. Once the photoresist is patterned, an n-type impurity implant may be performed in the second region, and the photoresist may act as a mask to substantially prevent n-type impurities from being implanted into the first region. The n-type impurities may be phosphorus, arsenic, or the like implanted in the second region to a concentration of equal to or less than 1018 cm−3, such as between about 1017 cm−3 and about 1018 cm−3. After the implant, the photoresist can be removed, such as by an acceptable ashing process. After the implants, an anneal may be performed to activate the p-type and n-type impurities that were implanted. The implantations may form a p-well in the first region and an n-well in the second region.

In other embodiments, a p-well and an n-well may be formed in situ during the epitaxial growth of the buffer layer 22. The buffer layer 22 in the different regions where different wells are to be formed can be epitaxially grown in different growth steps to allow for the different doping types to be in the different regions.

Further in FIGS. 2A and 2B and step 104 of FIG. 5, a superlattice 24 is formed on the buffer layer 22. The superlattice 24 includes alternating first layers 26 and second layer 28. Each of the first layers 26 and the second layers 28, in some embodiments, is epitaxially grown on its underlying layer. The epitaxial growth can use MOCVD, MBE, LPE, VPE, UHVCVD, the like, or a combination thereof. Each of the first layers 26 and the second layers 28 can be a group IV material, such as Si, Ge, SiGe, SiGeSn, or the like; a group III-group V compound material, such as GaAs, GaP, GaAsP, AlInAs, AlGaAs, GaInAs, InAs, GaInP, InP, InSb, GaInAsP or the like; or the like. The superlattice 24 can include any number of first layers 26 and any number of second layers 28. As illustrated, the superlattice 24 has four first layers 26 and four second layer 28.

Each of the first layers 26 and the second layers 28 can be a crystalline material. In some embodiments, a natural lattice constant of one respective group of the first layers 26 or the second layers 28 is larger than the lattice constant of the surface of the buffer layer 22 distal from the substrate 20 (or the substrate 20 if the buffer layer 22 is omitted), and a natural lattice constant of the other one respective group of the first layers 26 or the second layers 28 is smaller than the lattice constant of the surface of the buffer layer 22 distal from the substrate 20 (or the substrate 20 if the buffer layer 22 is omitted). Hence, in these embodiments, the first layers 26 can be strained a first strain type, and the second layers 28 are strained a second strain type opposite from the first strain type. Further in these embodiments, each of the first layers 26 and the second layers 28 can have a thickness less than a critical thickness, such as in a range from about 3 nm to 20 nm.

In some embodiments, a natural lattice constant of the crystalline material of the first layer 26 is larger than the lattice constant of the surface of the buffer layer 22 distal from the substrate 20 (or the substrate 20 if the buffer layer 22 is omitted), and a natural lattice constant of the crystalline material of the second layer 28 is smaller than the lattice constant of the surface of the buffer layer 22 distal from the substrate 20 (or the substrate 20 if the buffer layer 22 is omitted). Hence, in these embodiments, the first layers 26 can be compressively strained, and the second layers 28 can be tensilely strained.

In other embodiments, a natural lattice constant of the crystalline material of the first layer 26 is smaller than the lattice constant of the surface of the buffer layer 22 distal from the substrate 20 (or the substrate 20 if the buffer layer 22 is omitted), and a natural lattice constant of the crystalline material of the second layer 28 is larger than the lattice constant of the surface of the buffer layer 22 distal from the substrate 20 (or the substrate 20 if the buffer layer 22 is omitted). Hence, the first layers 26 can be tensilely strained, and the second layers 28 can be compressively strained.

In the specific example referenced above, each of the first layers 26 is a layer of Si0.50Ge0.50, which has a natural lattice constant larger than the Si0.75Ge0.25 of the buffer layer 22, having a thickness less than a critical thickness, such as in a range from about 3 nm to 20 nm. Hence, in the specific example, the first layers 26 are compressively strained. Further in the specific example referenced above, each of the second layers 28 is a layer of Si, which has a natural lattice constant smaller than the Si0.75Ge0.25 of the buffer layer 22, having a thickness less than a critical thickness, such as in a range from about 3 nm to 20 nm. Hence, in the specific example, the second layers 28 are tensilely strained.

In further embodiments, one or both of the groups of the first layers 26 or the second layers 28 have a natural lattice constant of the respective crystalline material that is substantially equal to the lattice constant of the surface of the buffer layer 22 distal from the substrate 20 (or the substrate 20 if the buffer layer 22 is omitted). Hence, one or both of the groups of the first layers 26 or the second layers 28 can be relaxed. In some embodiments, the first layers 26 are each relaxed, while the second layers 28 are compressively or tensilely strained. In other embodiments, the second layers 28 are each relaxed, while the first layers 26 are compressively or tensilely strained. In further embodiments, each of the first layers 26 and the second layers 28 is relaxed.

In some embodiments, the material of the first layers 26 is different from the material of the second layers 28. The difference in materials may allow for the different strains as described above, and/or may allow for an etch selectivity between the first layers 26 and second layers 28, as will be apparent below.

In FIGS. 3A, 3B, and step 106 in FIG. 5, a fin that includes the superlattice 24 is formed by forming trenches in the superlattice 24 and on opposing sides of the fin. In some embodiments, the fin may be formed by etching the trenches through the superlattice 24 and into the buffer layer 22, but not completely through the buffer layer 22. In some embodiments, the trenches can extend through the superlattice 24 and the buffer layer 22 but not into the substrate 20. In some embodiments, the trenches can extend through the superlattice 24 and the buffer layer 22 and into the substrate 20. The etching may be any acceptable etch process, such as a reactive ion etch (RIE), neutral beam etch (NBE), the like, or a combination thereof. The etch may be anisotropic.

In FIGS. 4A, 4B, and step 108 in FIG. 5, the trenches are filled with an insulation material 30. The insulation material 30 may be an oxide, such as silicon oxide, a nitride, the like, or a combination thereof, and may be formed by a high density plasma chemical vapor deposition (HDP-CVD), a flowable CVD (FCVD) (e.g., a CVD-based material deposition in a remote plasma system and post curing to make it convert to another material, such as an oxide), the like, or a combination thereof. Other insulation materials formed by any acceptable process may be used. In the illustrated embodiment, the insulation material 30 is silicon oxide formed by a FCVD process. An anneal process may be performed once the insulation material 30 is formed. Further, a planarization process, such as a chemical mechanical polish (CMP), may remove any excess insulation material and form top surfaces of the insulation material 30 and a top surface of the fin that are co-planar.

In step 110 of FIG. 5, and as will be illustrated in FIGS. 11A, 11B, and 11C, the insulation material 30 is recessed to cause the fin, e.g., one or more of the first layers 26 and second layers 28 of the superlattice 24, to protrude from between neighboring isolation regions 30, which may be referred to as Shallow Trench Isolation (STI) regions. The isolation regions 30 may be recessed using an acceptable etching process, such as one that is selective to the insulation material 30. For example, a chemical oxide removal using a CERTAS® etch or an Applied Materials SICONI tool or dilute hydrofluoric (dHF) acid may be used.

 FIGS. 6A, 7A, 8A, and 9A are various 3D views of intermediate stages in the manufacturing of a fin, which comprises a superlattice that may include strained layers, for a finFET in accordance with other embodiments, and FIGS. 6B, 7B, 8B, and 9B are respective cross-sectional views of the 3D views of FIGS. 6A, 7A, 8A, and 9A, respectively. FIG. 10 is a process flow chart of the manufacturing of the fin.

In FIGS. 6A and 6B and step 120 of FIG. 10, a substrate 20 is provided, as discussed above with respect to FIGS. 1A and 1B and step 100 of FIG. 5. In FIGS. 7A and 7B and step 122 of FIG. 10, a buffer layer 22 is formed on the substrate 20. The buffer layer 22 can be formed of by the processes and can include the materials as discussed above with respect to FIGS. 2A and 2B and step 102 of FIG. 5. The buffer layer 22, in this embodiment, has a lower portion that will remain as a portion of a fin and additionally includes an upper portion that will serve as a sacrificial fin, as will be described subsequently. The lower portion of the buffer layer 22 can have features as described for the buffer layer 22 with respect to FIGS. 2A and 2B. The upper portion of the buffer layer 22 can be any material composition, such as a same composition as the subsequently formed surface of the lower portion distal from the substrate 20. Although not specifically illustrated, appropriate wells may be formed in the buffer layer 22 and/or substrate 20, such as by implantation or in situ during growth, as previously discussed.

In FIGS. 8A, 8B, and step 124 in FIG. 10, trenches are formed in the buffer layer 22 to form a sacrificial fin from the buffer layer 22. In some embodiments, the sacrificial fin may be formed by etching the trenches into, but not completely through, the buffer layer 22. In some embodiments, the trenches can extend through the buffer layer 22 but not into the substrate 20. In some embodiments, the trenches can extend through the buffer layer 22 and into the substrate 20. The etching may be any acceptable etch process, such as a RIE, NBE, the like, or a combination thereof. The etch may be anisotropic.

Further in FIGS. 8A, 8B, and step 126 in FIG. 10, the trenches are filled with an insulation material 30. The insulation material 30 may be an oxide, such as silicon oxide, a nitride, the like, or a combination thereof, and may be formed by a HDP-CVD, FCVD, the like, or a combination thereof. Other insulation materials formed by any acceptable process may be used. In the illustrated embodiment, the insulation material 30 is silicon oxide formed by a FCVD process. An anneal process may be performed once the insulation material 30 is formed. Further, a planarization process, such as a CMP, may remove any excess insulation material and form top surfaces of the insulation material 30 and a top surface of the sacrificial fin that are co-planar.

Further in FIGS. 8A, 8B, and step 128 in FIG. 10, the sacrificial fin is recessed to form a recess between the insulation material 30. The recessing may use an acceptable etching process, such as one that is selective to the sacrificial fin. The etching may be a wet or dry process and may be isotropic. The recessing of the sacrificial fin results in a lower portion of the buffer layer 22 remaining between the isolation regions 30 as illustrated. This recessing forms the surface of the buffer layer 22 distal from the substrate 20 as previously discussed.

In FIGS. 9A and 9B and step 130 of FIG. 10, a superlattice 24 is formed in the recess between the insulation material 30 and on the buffer layer 22. The superlattice 24 includes alternating first layers 26 and second layer 28. Each of the first layers 26 and the second layers 28 can be formed and can include the materials as previously discussed with respect to FIGS. 2A and 2B. The superlattice 24 can include any number of first layers 26 and any number of second layers 28. As illustrated, the superlattice 24 has four first layers 26 and four second layer 28. The first layers 26 and the second layers 28 can have the natural lattice constants and can be strained or relaxed as discussed with respect to FIGS. 2A and 2B. By forming the superlattice 24 in the recess between the insulation material 30, a fin including the superlattice 24 is formed. A planarization process, such as a CMP, may form top surfaces of the insulation material 30 and the fin that are co-planar.

In step 132 of FIG. 10, and as will be illustrated in FIGS. 11A, 11B, and 11C, the insulation material 30 is recessed to cause the fin, e.g., one or more of the first layers 26 and second layers 28 of the superlattice 24, to protrude from between neighboring isolation regions 30, which may be referred to as STI regions. The isolation regions 30 may be recessed using an acceptable etching process, such as one that is selective to the material of the insulation material 30. For example, a chemical oxide removal using a CERTAS® etch or an Applied Materials SICONI tool or dilute hydrofluoric (dHF) acid may be used.

A person having ordinary skill in the art will readily understand that the processes described above are just examples of how a fin may be formed. In other embodiments, a dielectric layer can be formed over a top surface of the substrate 20; a trench can be etched through the dielectric layer; the buffer layer 22 and the superlattice 24 can be epitaxially grown in the trench; and the dielectric layer can be recessed such that the at least a portion of the superlattice 24 and/or buffer layer 22 protrude from the dielectric layer to form a fin.

 FIGS. 11A, 12A, 13A, 14A, 15A, 16A, 17A, and 18A are various 3D views of intermediate stages in the manufacturing of a finFET, which comprises a superlattice channel region, in accordance with some embodiments. FIGS. 11B, 11C, 12B, 12C, 13B, 13C, 14B, 14C, 15B, 15C, 16B, 16C, 17B, 17C, 18B, and 18C are various cross-sectional views of the intermediate stages in the manufacturing of the finFET. FIG. 19 is a process flow chart of the manufacturing of the finFET.

In FIGS. 11A, 11B, and 11C and in step 140 of FIG. 19, a fin including a superlattice 24 is formed. The fin can be formed using the processes discussed above, for example, in FIGS. 5 and 10 and their corresponding structural depictions. FIG. 11A is a 3D view of the fin including the superlattice 24. FIG. 11A illustrates cross-sections B-B and C-C. Cross-section B-B is illustrated in the following figures that end in “B,” and cross-section C-C is illustrated in the following figures that end in “C.” In the illustrated embodiment, the entirety of the superlattice 24 protrudes from between the neighboring isolation regions 30. In other embodiments, the buffer layer 22 may also protrude from between the neighboring isolation regions 30. Further in the illustrated embodiment, the isolation regions 30 extend to the substrate 20, and in other embodiments, the isolation regions 30 do not extend fully to the substrate 20 such that a continuous portion of the buffer layer 22 is disposed between the isolation regions 30 and a top surface of the substrate 20. In other embodiments, the isolation regions 30 extend into the substrate 20.

In FIGS. 12A, 12B, and 12C and in step 142 of FIG. 19, a dummy dielectric layer 31 is formed on the fin. The dummy dielectric layer 31 may be, for example, silicon oxide, silicon nitride, a combination thereof, or the like, and may be deposited or thermally grown according to acceptable techniques, such as CVD, thermal oxidation, or the like. Further in FIGS. 12A, 12B, and 12C and in step 144 of FIG. 19, a dummy gate layer 33 is formed over the dummy dielectric layer 31. The dummy gate layer 33 may be deposited, such as by using CVD or the like, over the dummy dielectric layer 31 and then planarized, such as by a CMP. The dummy gate layer 33 may comprise, for example, polysilicon, although other materials that have a high etching selectivity may also be used. Although not illustrated, a mask layer may be formed over the dummy gate layer 33. The mask layer may be deposited, such as by using CVD or the like, over the dummy gate layer 33. The mask layer may comprise, for example, silicon nitride, silicon oxynitride, silicon carbon nitride, or the like.

In FIGS. 13A, 13B, and 13C, the mask layer (if used) may be patterned using acceptable photolithography and etching techniques to form a mask. Further, and in step 146 of FIG. 19, the dummy gate layer 33 and dummy dielectric layer 31 may be patterned, such as by transferring the pattern of the mask, by using an acceptable etching technique to form a dummy gate 34 and dummy gate dielectric 32 from the dummy gate layer 33 and the dummy dielectric layer 31, respectively. The etching may comprise an acceptable anisotropic etching, such as RIE, NBE, or the like. The dummy gate 34 covers a channel region of the fin. The dummy gate 34 may also have a lengthwise direction substantially perpendicular to the lengthwise direction of the fin.

Although not specifically illustrated, implants or plasma doping (PLAD) for lightly doped source/drain (LDD) regions may be performed. Similar to the implants discussed above, a mask, such as a photoresist, may be formed over the second region, e.g., for p-type devices, while exposing the first region, e.g., for n-type devices, and n-type impurities may be implanted or introduced by a plasma into an exposed fin in the first region. The mask may then be removed. Subsequently, a mask, such as a photoresist, may be formed over the first region while exposing the second region, and p-type impurities may be implanted or introduced by a plasma into an exposed fin in the second region. The mask may then be removed. The n-type impurities may be the any of the n-type impurities previously discussed, and the p-type impurities may be the any of the p-type impurities previously discussed. The lightly doped source/drain regions may have a concentration of impurities from about 1015 cm−3 to about 1016 cm−3. An anneal may be used to activate the implanted impurities.

Further in FIGS. 13A, 13B, and 13C and in step 148 of FIG. 19, gate spacers 36 are formed along sidewalls of the dummy gate 34 and dummy gate dielectric 32. The gate spacers 36 may be formed by conformally depositing, such as by CVD or the like, a material and subsequently anisotropically etching the material. The material of the gate spacers 36 may be silicon nitride, silicon carbon nitride, a combination thereof, or the like.

In FIGS. 14A, 14B, and 14C, recesses are formed in the source/drain regions of the fin, as in step 150 of FIG. 19, and epitaxial source/drain regions 38 are formed in the recesses, as in step 152 of FIG. 19. The recesses, and hence, the epitaxial source/drain regions 38, are formed in the source/drain regions of the fin such that the dummy gate 34 is disposed between the recesses. The recesses may be formed using any appropriate etch selective to the fin, e.g., layers of the superlattice 24 protruding from between the isolation regions 30, which may also be anisotropic. The epitaxial source/drain regions 38 are then epitaxially grown in the recesses. The epitaxial growth may be by using MOCVD, MBE, LPE, VPE, the like, or a combination thereof. The epitaxial source/drain regions 38 may comprise any acceptable material, such as appropriate for the device type, e.g., n-type or p-type. For example, the epitaxial source/drain regions 38 for an n-type device may comprise silicon, SiC, SiCP, SiGeP, SiP, SiGeSnP, or the like, and the epitaxial source/drain regions 38 for a p-type device may comprise SiGe, SiGeB, Ge, GeB, GeSn, GeSnB, a boron-doped III-V compound material, or the like. The epitaxial source/drain regions 38 may have surfaces raised from respective outer surfaces of the fin and may have facets.

Although not specifically illustrated, different materials may be used for epitaxial source/drain regions 38 of a p-type device and epitaxial source/drain regions 38 of an n-type device in a complementary device. For example, a first region of the substrate 20 (e.g., where the n-type device is to be formed) can be masked by a first hard mask while a second region of the substrate 20 (e.g., where the p-type device is to be formed) is exposed and processed to form the epitaxial source/drain regions 38 in steps 150 and 152. The first hard mask can then be removed, and a second hard mask can be formed. The second region can be masked by the second hard mask while the first region is exposed and processed to form the epitaxial source/drain regions 38 in steps 150 and 152. The second hard mask can then be removed.

The epitaxial source/drain regions 38 of the fin may be implanted with dopants, similar to the process previously discussed for forming lightly doped source/drain regions, followed by an anneal. The source/drain regions may have an impurity concentration of between about 1019 cm−3 and about 1021 cm−3. The n-type impurities for source/drain regions for an n-type device in the first region may be any of the n-type impurities previously discussed, and the p-type impurities for source/drain regions in for the p-type device in the second region may be any of the p-type impurities previously discussed. In other embodiments, the epitaxial source/drain regions 38 may be in situ doped during growth.

In FIGS. 15A, 15B, and 15C and in step 154 of FIG. 19, a bottom inter-layer dielectric (ILD0) 40 is formed over the fin. The ILD0 40 can comprise a first layer, such as an etch stop layer (ESL), conformally formed on the epitaxial source/drain regions 38, the gate spacers 36, the dummy gate 34 (or mask, if present), and the isolation regions 30. In some embodiments, the ESL 58 may comprise silicon nitride, silicon carbonitride, or the like, formed using Atomic Layer Deposition (ALD), chemical vapor deposition (CVD), the like, or a combination thereof. The ILD0 40 can further comprise a second layer deposited over the first layer. The second layer of the ILD0 40 may comprise Phospho-Silicate Glass (PSG), Boro-Silicate Glass (BSG), Boron-Doped Phospho-Silicate Glass (BPSG), undoped Silicate Glass (USG), or the like, and may be deposited by any suitable method, such as CVD, plasma-enhanced CVD (PECVD), FCVD, the like, or a combination thereof.

Further in FIGS. 15A, 15B, and 15C and in step 154 of FIG. 19, a planarization process, such as a CMP, is performed to level the top surface of ILD0 40 with the top surfaces of the dummy gate 34. The CMP may also remove the mask, if present, from over the dummy gate 34. Accordingly, a top surface of the dummy gate 34 is exposed through the ILD0 40.

In FIGS. 16A, 16B, and 16C and in step 156 of FIG. 19, the dummy gate 34 and the dummy gate dielectric 32 are removed in an etching step(s), so that an opening through the ILD0 40 and defined by the gate spacers 36 is formed to the fin, e.g., the superlattice 24. The opening exposes a channel region of the fin, e.g., the superlattice 24. The channel region is disposed between the neighboring pair of epitaxial source/drain regions 38. The etching step(s) may be selective to the materials of the dummy gate 34 and the dummy gate dielectric 32, which etching may be a dry or wet etching. During the etching, the dummy gate dielectric 32 may be used as an etch stop layer when the dummy gate 34 is etched. The dummy gate dielectric 32 may then be etched after the removal of the dummy gate 34.

In FIGS. 17A, 17B, and 17C and in step 158 of FIG. 19, a gate dielectric 42 and a gate electrode 44 are formed in the opening through the ILD0 40. The gate dielectric 42 can include an interfacial dielectric formed in the opening and on the fin. The interfacial dielectric may be, for example, an oxide or the like formed by thermal oxidation, ALD, CVD, or the like. The gate dielectric 42 can further include a high-k dielectric layer formed conformally on the top surface of the ILD0 40 and in the opening along sidewalls of the gate spacers 36 and on the interfacial dielectric. The high-k dielectric layer may have a k value greater than about 7.0, and may include a metal oxide or a silicate of Hf, Al, Zr, La, Mg, Ba, Ti, Pb, and combinations thereof. The formation methods of high-k dielectric layer may include ALD, CVD, Molecular-Beam Deposition (MBD), the like, or a combination thereof. Other embodiments contemplate other materials for the gate dielectric 42, such as materials that are not high-k.
