Repository: nordquists/nlp

File: experiment/H01L21-00/US10804098B2.html (part 1 of 2)
US10804098B2 - Systems and methods for thin-film deposition of metal oxides using excited nitrogen-oxygen species 
  - Google Patents

Abstract

The present invention relates to a process and system for depositing a thin film onto a substrate. One aspect of the invention is depositing a thin film metal oxide layer using atomic layer deposition (ALD).

Description

CROSS-REFERENCE TO RELATED APPLICATIONS
This application is a continuation of U.S. application Ser. No. 13/339,609, filed Dec. 29, 2011 and entitled “SYSTEMS AND METHODS FOR THIN-FILM DEPOSITION OF METAL OXIDES USING EXCITED NITROGEN-OXYGEN SPECIES,” which continuation-in-part of U.S. application Ser. No. 12/854,818, filed Aug. 11, 2010 and entitled “SYSTEMS AND METHODS FOR THIN-FILM DEPOSITION OF METAL OXIDES USING EXCITED NITROGEN-OXYGEN SPECIES,” which claims priority from Provisional Patent Application No. 61/234,017, filed Aug. 14, 2009 and entitled “SYSTEMS AND METHODS FOR THIN-FILM DEPOSITION OF METAL OXIDES USING EXCITED NITROGEN-OXYGEN SPECIES” and from Provisional Patent Application No. 61/332,600, filed May 7, 2010 and entitled “SYSTEMS AND METHODS FOR THIN-FILM DEPOSITION OF METAL OXIDES USING EXCITED NITROGEN-OXYGEN SPECIES,” the disclosure of each, that is not inconsistent with this disclosure, is hereby incorporated by reference.

FIELD OF THE INVENTION
The present invention relates to thin film deposition, and more particularly to systems and methods depositing metal oxides by atomic layer deposition using ozone and excited nitrogen-oxygen species.

BACKGROUND OF THE INVENTION
For many years, silicon dioxide (SiO2) has been used in semiconductor substrates for components such as transistor gate dielectrics and capacitor dielectrics. However, as circuit components have reduced in size, the electrical performance characteristics of (SiO2) results in undesirable effects such as increased leakage current. Controlling leakage current to maintain high speed and low power performance presents a challenge when older-generation dielectrics such as (SiO2) are used in the fabrication of newer integrated circuit geometries.

Newer processes, especially those that use fabrication geometries less than 65 nm have begun to include high dielectric constant (“high-k”) insulators in semiconductor fabrication. Some chipmakers now rely on high-k dielectrics, especially for 45 nm and smaller process geometries. Replacing (SiO2) gate dielectrics with high-k dielectrics is important to achieve smaller device geometries while controlling leakage and other electrical performance criteria.

While the use of high-k dielectrics allows for smaller scaling of integrated circuit components such as transistor gate dielectrics, challenges arise in their fabrication. Certain metal and rare earth oxides such as zirconium oxide, titanium oxide, hafnium oxide, tantalum oxide, aluminum oxide, yttrium oxide, and lanthanum oxide are known to provide desirable characteristics when deposited as thin films yet present challenges during the fabrication process such as incompatibilities between process chemistries, extended deposition cycle times, and less than desired deposition uniformity.

A wide variety of methods and related apparatus exist to provide a thin film on a substrate such as a semiconductor. Some methods form a thin film on a substrate by utilizing a surface reaction on the semiconductor, such as vacuum evaporation deposition, molecular beam epitaxy, different variants of Chemical Vapor Deposition (CVD) (including low-pressure CVD, organometallic CVD and plasma-enhanced CVD) and Atomic Layer Epitaxy (ALE). ALE is also referred to as Atomic Layer Deposition (ALD).

ALD is a method of depositing thin films on a surface of a substrate through the sequential introduction of various precursor species. A conventional ALD apparatus may include a reaction chamber including a reactor and substrate holder, a gas flow system including gas inlets for providing precursors and reactants to a substrate surface and an exhaust system for removing used gases. The growth mechanism relies on the adsorption of a precursor on the active sites of the substrate and conditions are preferably maintained such that no more than a monolayer forms on the substrate, thereby self-terminating the process. Exposing the substrate to a first precursor is usually followed by a purging stage or other removal process (e.g., an evacuation or “pump down”) wherein any excess amounts of the first precursor as well as any reaction by-products are removed from the reaction chamber. The second reactant or precursor is then introduced into the reaction chamber at which time it reacts with the first precursor, and this reaction creates the desired thin film on the substrate. The reaction terminates when all of the available first precursor species adsorbed on the substrate has been reacted with the second precursor. A second purge or other removal stage is then performed which rids the reaction chamber of any remaining second precursor and possible reaction by-products. This cycle can be repeated to grow the film to a desired thickness.

One of the recognized advantages of ALD over other deposition processes is that it is self-saturating and uniform, as long as the temperature is within the ALD window (which is above the condensation temperature and below the thermal decomposition temperature of the reactants) and sufficient reactant is provided to saturate the surface in each pulse. Thus, neither temperature nor gas supply needs to be perfectly uniform in order to obtain uniform deposition.

ALD is further described in Finnish patent publications 52,359 and 57,975 and in U.S. Pat. Nos. 4,058,430 and 4,389,973. Apparatus for implementing these methods are disclosed in U.S. Pat. Nos. 5,855,680, 6,511,539, and 6,820,570, Finnish Patent No. 100,409, Material Science Report 4(7)(1989), p. 261, and Tyhjiotekniikka (Finnish publication for vacuum techniques), ISBN 951-794-422-5, pp. 253-261.

Different film materials have been deposited employing ALD. Known materials for use in ALD include binary oxides such as Al2O3, HfO2, ZrO2, La2O3 and Ta2O5. Various ternary oxides are also well known materials for use in ALD and include HfZrO, HfAlO and HfLaO. As discussed previously, selection of the appropriate material for use in high-k dielectric applications requires consideration of the impact of the deposited substance on the particular substrate and circuit environment, as well as considerations over process chemistry. In the case of ALD of HfLaO, a known Hf-precursor is HfCL4 and a known La-precursor is La(THD)3. Due to the hygroscopic nature of La2O3, ozone O3 is often used instead of H2O as an oxidant in prior art processes, but unfortunately, both the HfCl4/O3 process and the La(THD)/O3 process are highly sensitive to even small changes in the ozone present. In some instances, use of ozone also results in less than desired uniformity of the deposited oxide film. Further, managing two different oxidation chemistries complicates the deposition process when it is desirable that a single oxidizer (such as ozone) could be used in a manner to obtain efficient and consistent deposition results, regardless of the type of metal precursor being used in the deposition process.

Plasma discharges can be used to excite gases to produce activated gases containing ions, free radicals, atoms and molecules. Activated gases are used for numerous industrial and scientific applications including processing solid materials such as semiconductor wafers, powders, and other gases. The parameters of the plasma and the conditions of the exposure of the plasma to the material being processed vary widely depending on the application.

Plasmas can be generated in various ways including current discharge, radio frequency (RF) discharge, and microwave discharge. Current discharges are achieved by applying a potential between two electrodes in a gas. RF discharges are achieved either by electrostatically or inductively coupling energy from a power supply into a plasma. Parallel plates are typically used for electrostatically coupling energy into plasma. Induction coils are typically used for inducing current into the plasma. Microwave discharges are achieved by directly coupling microwave energy through a microwave-passing window into a discharge chamber containing a gas. Microwave discharges are advantageous because they can be used to support a wide range of discharge conditions, including highly ionized electron cyclotron resonant (ECR) plasmas.

ALD systems have used plasma-based approaches to create oxidant gasses such as ozone. In one common configuration, Dielectric Barrier Discharge (DBD) ozone generators create ozone (O3) from oxygen (O2) that is provided as a feedgas to a corona discharge source. Referring to FIG. 5, a simplified DBD ozone generator cell 500 is illustrated. Typically, dry feedgas oxygen 530 is passed through a gap 505 formed between electrodes 510A, 510B, which are in turn energized by a high voltage source such as an alternating current (AC) voltage source 560. The voltage produced by the source 560 can reach several thousand volts, depending on the configuration of the generator. Alternatively one of the electrodes may be at ground potential, and the other electrode energized to a high voltage. A dielectric material 520A, 520B, is interposed between the energized electrodes 510A, 510B and the feedgas 530. When high voltage at low or high frequencies is applied to the electrodes 510A, 510B, ozone 550 is produced in the feedgas by micro-discharges taking place in the gap 505 and distributed across the dielectric 520A, 520B. The geometry of the gap and the quality of the dielectric material vary by the ozone generator manufacturer. Of note, DBD devices can be fabricated in many configurations, typically planar, using parallel plates separated by a dielectric or in a cylindrical form, using coaxial plates with a dielectric tube between them. In a common coaxial configuration, the dielectric is shaped in the same form as common fluorescent tubing. It is filled at atmospheric pressure with either a rare gas or rare gas-halide mix, with the glass walls acting as the dielectric barrier. Common dielectric materials include glass, quartz, ceramics and polymers. The gap distance between electrodes varies considerably, from 0.1 mm to several cm, depending on the application. The composition of the feed gas is also an important factor in the operation of the ozone generator.

High-performance ozone generators that use the DBD principle require nitrogen in the feed gas to obtain optimum performance and consistent ozone generation. The formation of ozone involves a reaction between an oxygen atom, an oxygen molecule and a collision partner such as O2, N2 or possibly other molecules. If the collision partner is nitrogen, the nitrogen molecules are able to transfer their excitation energy, after impact, to the oxygen molecules resulting in dissociation. Some of the excited nitrogen radicals that are formed may also dissociate oxygen or react with nitrogen oxides to liberate oxygen atoms. Many different forms of nitrogen-oxygen compounds may be produced during the process—NO, NO2, N2O, and N2O5, have been measured in the output DBD-type ozone generators. Some manufacturers have focused efforts to reduce or eliminate altogether the presence of certain N—O species from the output ozone stream of their ozone generators, as in some instances, aggressive corrosion of gas lines and welds from N—O compounds in the ozone stream may occur. In conventional ozone generators, control over the presence and type of N—O compounds in the output stream of ozone generators is lacking, and a need exists to be able to monitor and/or actively control the formation and generation of such compounds.

Thus, a need exists for a method for depositing a dielectric film on a substrate with reduced throughput times and with enhanced deposition uniformity. What is also needed is a system to monitor and/or control nitrogen-oxygen compounds created in an oxidizer generator such as an ozone generator.

BRIEF DESCRIPTION OF ILLUSTRATIVE EMBODIMENTS OF INVENTION
One embodiment of the invention includes methods and systems for depositing a metal oxide film such as a hafnium oxide (HfO2), zirconium oxide (ZrO2), lanthanum oxide (La2O3) and/or tantalum oxide (Ta2O5) on a substrate with enhanced deposition efficiency and uniformity. Some embodiments utilize an ALD system in combination with various precursors as explained below in combination with molecular and excited nitrogen-oxygen radical/ionic species (hereinafter referred to as “NxOy species,” where “x” and “y” may constitute any appropriate integers, and which may include excited species such as NO* and N2O*) in possible further combination with oxidizers such as ozone. Embodiments of the invention may also include electronic components and systems that include devices fabricated with methods consistent with the present invention.

Ozone (O3) is a commonly used oxidant in ALD of various high-k metal oxides. Commercially available ozone delivery systems commonly rely on the dielectric barrier discharge and often utilize nitrogen in the feed gas to provide consistent ozone generation. Through a series of plasma reactions, various NxOy species can also form within the corona from O2 in the presence of N2. These species, while present in various concentrations in the generator effluent, are unregulated by the delivery system which measures and actively controls the O3 concentration only.

Several ALD processes using ozone are extremely sensitive to the conditions of ozone generation. For example, a wide response in HfO2 deposition rate and film uniformity was observed as a function of O2:N2 feed gas ratio and reactor temperature in a cross-flow, thermal ALD reactor HfCl4/O3 ALD (using pure O3) has a process window at low reactor temperature (200-250° C.). At higher temperatures (e.g., 300° C.), uniform HfO2 layers were obtained when N2 was added during O3 generation. This indicates that the reactive species in ozone based ALD may not be exclusively O3, but at 300° C. NxOy species may contribute as well.

Therefore, a study was conducted to first characterize the gaseous species entering (from ozone delivery system) and exiting the ALD reactor as a function of O2:N2 feed gas ratio, O3 concentration, and generator power levels using FTIR. N2O5 and N2O were detected at the outlet of the O3 delivery unit with N2/O2 feed gas. The lifetime of O3 and the NxOy species were investigated as a function of the reactor temperature and material of coating (HfO2, Al2O3, etc.). FTIR analysis of the reactor effluent during the ozone half-reaction with adsorbed HfO2—HfCl3 was employed to elucidate the role of NxOy species on HfO2 deposition. ALD deposition rates, film uniformities, and various bulk and electrical film properties for HfO2 deposited under various ozone delivery conditions, and based on FTIR, and theories surrounding the role of O3 and NxOy species on potential reaction paths were determined.

During experiments conducted in ALD deposition of thin film metal oxides using metal halide precursor/ozone oxidizer chemistry, it was observed that no growth was taking place on a substrate when the substrate was exposed to an ozone oxidizer that had been generated by using pure oxygen feed gas. However, when gaseous nitrogen was added to the oxygen stream in the ozone generator, as is commonly the practice to increase efficiency of ozone generation, layer growth was observed during the ALD deposition process. For example, in various trials using ozone generated from pure oxygen, no uniform HfO2 or ZrO2 layers could be deposited at 300° C., but when ozone was generated from oxygen/nitrogen feed gas, uniform layers could be deposited. Different trials also showed that the growth rate and uniformity is dependent upon the amount of nitrogen used in the ozone generator relative to the amount of oxygen feed gas.

It was further determined by experimentation that the concentration of N2 feed gas used for the generation of ozone influences the deposition process. In one such trial, where 0 ppm of N2 showed little uniform growth, 40 ppm of N2 resulted in an increased growth, and when N2 was adjusted to 400 ppm, significant uniform growth occurred. Additional experiments were then undertaken as depicted in FIGS. 10-11, using an O2 flow in the ozone generator of 2.5 slm, 18 wt %, with close loop control, with varying concentrations of nitrogen shown in the charts. Ozone injection flow into the reaction chamber was 1200 sccm. The HfCl4 precursor was pulsed into the chamber for 3 seconds followed by a 3 second purge, and the gas obtained from the ozone generator was then pulsed into the reaction chamber for 10 seconds followed by a 10 second purge. As a result, growth rate of the deposited metal oxide layer began to increase immediately when nitrogen concentration was increased, and reached a first peak when nitrogen concentration reached about 110 ppm (as seen in the close-up view of FIG. 10, which represents the left most portion of the graph in FIG. 11) and gently started declining as nitrogen concentrations were further increased. Likewise, uniformity (NU %) was improved and reached its best values at about 110 ppm of nitrogen concentration. FIG. 11 shows an additional impact when N2 concentration was increased; first, thickness fell and uniformity decreased up to the range of about 4000 ppm of N2, but then the trend reversed itself as the N2 concentration increased, significantly flattening out around 24000 ppm of N2. Depending on the desired effect on the growth rate and uniformity of the deposited layer, a concentration of N2 may be adjusted to achieve the desired effect. FIG. 12 shows a different view of the process using similar HfCl4 precursor and process parameters, but shows growth rate and uniformity as a function of the flow rate of N2 feed gas supplied to the ozone generator. As can be seen in the graph, increasing the flow of N2 produced a substantial increase in growth rate and improvement in uniformity of the deposited hafnium oxide layer.

Experiments with other ALD precursor chemistries also demonstrated an improvement in deposition of metal oxides when nitrogen feed gas concentrations were increased in the ozone generator. FIG. 13 illustrates a chart showing improvements of the thickness and uniformity (NU %) of a deposited lanthanum oxide film in an ALD process as the amount of nitrogen feed gas supplied to the ozone generator is increased. The precursor used in this case was the rare earth cyclopentadienyl (Cp) compound La(iPrCp3.

Additional tests were undertaken to determine whether the strong oxidant N2O, when used alone as an oxidizer gas in ALD processes, would cause metal oxide layer growth with HfCl4 and TMA precursor chemistries. The N2O gas was furnished not from an ozone generation-type device but from a cylinder, and regardless of temperatures used during the ALD process, no growth was observed in this configuration. The active N—O compounds formed during ozone generation, however, were effective in producing uniform layer growth as described above.

It was determined that various nitrogen compounds originating from exposure of oxygen and nitrogen to a plasma source result in active compounds that enhance growth rate and uniformity of thin film deposition processes. Some embodiments of the invention may utilize nitrogen and oxygen compounds, particularly excited N—O species obtained from exposure of the component gasses to a plasma source, to obtain uniform growth of metal oxide layers in ALD processes. Those of skill in the relevant arts also appreciate that use of excited N—O species may also be used in other types of deposition processes described above.

In one embodiment, methods and systems of the invention utilize an activated gas containing ions and active species of nitrogen-oxygen compounds in the form of free radicals (referred to herein as active NxOy species, where “x” and “y” may comprise any appropriate integers) to enhance deposition of thin film metal oxides including rare earth oxides. After a substrate has been exposed to an ALD precursor pulse/purge cycle in the reactor, the ions/free radicals in the gas are introduced into a reactor with a substrate during an oxidation pulse, with or without an additional oxidizer such as ozone. The introduced gasses are allowed to contact a material to be treated, whereby a desired reaction occurs. In one embodiment, an organo-metallic or metal halide-containing layer of deposited material is oxidized by introduction of the activated NxOy species with or without an additional oxidizer.

As used herein, “substrate” refers to any surface upon which film processing is performed. For example, a substrate on which processing can be performed, can be comprised of materials such as silicon, silicon oxide, silicon on insulator (SOI), carbon doped silicon oxides, silicon nitride, doped silicon, germanium, gallium arsenide, glass, sapphire, or any other suitable materials such as metals, metal nitrides, metal alloys, or other conductive materials, printed organic or inorganic circuit boards, or thin-film ceramic substrates, depending on the application. In an example embodiment, the substrate comprises a semiconductor. Barrier layers, metals or metal nitrides on a substrate surface include titanium, titanium nitride, tungsten nitride, tantalum and tantalum nitride. Substrates may have any desired dimensions, such as 200 mm or 300 mm diameter wafers, and may also take the form of rectangular or square panels.

As used herein, “pulse” refers to an introduction of a quantity of a compound that is intermittently or non-continuously introduced into a reaction zone of a reaction chamber. The quantity of a particular compound within each pulse may vary over time, depending on the duration of the pulse. As more fully explained below, the duration of each pulse is selected depending upon a number of factors such as, for example, the volume capacity of the process chamber employed, the vacuum system coupled thereto, and the volatility/reactivity of the particular compound itself.

In one embodiment, a method is provided for depositing a film on a substrate that is situated within a reaction chamber, the method comprising applying an atomic layer deposition cycle to the substrate, the cycle comprising: exposing the substrate to a precursor gas for a precursor pulse interval then removing the precursor gas thereafter; and exposing the substrate to an oxidizer comprising an oxidant gas and a nitrogen-containing species gas for a oxidation pulse interval then removing the oxidizer thereafter. The precursor gas may include any appropriate metal, and various embodiments of the present invention include precursor gasses comprising one or more rare earth metals such as Sc, La, Ce, Pr, Nd, Sm, Eu, Gd, Th, Dy, Ho, Er, Tm, Yb, and Lu. The precursor gas may comprise any desired compound such as metallic, organo-metallic, or metal halide compounds, including, but not limited to hafnium tetrachloride (HfCl4); titanium tetrachloride (TiCl4); tantalum pentachloride (TaCl5); tantalum pentafluoride (TaF5); zirkonium tetrachloride (ZrCl4); rare earth betadiketonate compounds including (La(THD)3) and (Y(THD)3); rare earth cyclopentadienyl (Cp) compounds including La(iPrCp3; rare earth amidinate compounds including lanthanum tris-formamidinate; cyclooctadienyl compounds including rare earth metals; alkylamido compounds including: tetrakis-ethyl-methylamino hafnium (TEMAHf); tetrakis (diethylamino) hafnium ((Et2N)4Hf or TDEAH); and tetrakis (dimethylamino) hafnium ((Me2N)4Hf or TDMAH); alkoxides; halide compounds of silicon; silicon tetrachloride; silicon tetrafluoride; and silicon tetraiodide.

The oxidant gas may comprise any appropriate oxidant, and may include only a nitrogen-containing species gas. The nitrogen-containing species gas may include activated ionic or radical species including at least one of NO*, N2O*, NO2*, NO3*, and N2O5*. The oxidant preferably may contain ozone in combination with one or more gasses selected from the group consisting of O, O2, NO, N2O, NO2, NO3, N2O5, NOR, an NxOy radical species NxOy ionic species, an NxOy molecular species, and combinations thereof. Various active concentrations of ozone may be utilized in the oxidant gas, including approximately 5 atomic percent to 25 atomic percent O3. The oxidant gas may include molecular, or activated ionic or radical species that result from decomposition processes, for example but not limited to the decomposition of N2O5* into products such as NO2* and NO3*.

Ozone used in some embodiments of the invention may be generated from a plasma discharge being supplied O2 and a nitrogen source gas, which may include N2 or any gaseous source of nitrogen such as NO, N2O, NO2, NO3, and N2O5, The output stream of the ozone generator may include, in various embodiments, a nitrogen-containing species gas including a molecular NxOy species and or in addition to an excited NA radical or ionic species, and may comprise a mixture of two or more of O2, NO, N2O, NO2, NO3, N2O5, NOR, NxOy, radicals thereof, and O3, and wherein the mixture comprises approximately 5 atomic percent to 25 atomic percent O3. Any desired flow ratio may be used to generate the ozone and NxOy species, including a mix where the flow ratio of N2/O2 exceeds 0.001. For example, embodiments in which a high N2 addition is desired, such as, but not limited to, depositing HfO2 and/or Ta2O5, the flow ratio of N2/O2 may equal or exceed 0.072. The ratio of the oxygen and nitrogen source gas may also influence other aspects of the ALD process including a growth rate of the deposited film; film uniformity across the substrate; a dielectric constant of the deposited film; an index of refraction of the deposited film; and a molecular composition of the deposited film. The output stream may comprise a mixture of gasses that result from decomposition processes, for example but not limited to the decomposition of N2O5 into products such as NO2 and NO3.

Embodiments of the generator of the may be adjusted by at least controlling power input, oxygen gas input or nitrogen input. In one embodiment, a power input controls the plasma, and an amount of power delivered to the plasma determine at least one of a growth rate of the deposited film; film uniformity across the substrate; a dielectric constant of the deposited film; an index of refraction of the deposited film; and a molecular composition of the deposited film. Embodiments may include a method provided to adjust the generation of an oxidizer such as ozone by exposing O2 and a nitrogen source gas to a plasma discharge; monitoring a ratio of O3 and excited NxOy species generated by the plasma discharge; and adjusting at least one of a power input to the plasma discharge, a temperature of a housing; a flow rate of the O2, and a flow rate of the nitrogen source gas to achieve a predetermined criterion. The criterion may be selected to be any appropriate parameter of generator operation, including an oxidizer flow rate; an oxidant/NxOy concentration ratio; an active NA species concentration; a ratio of active NxOy species, wherein the excited NA species gas contains a plurality of excited nitrogen-oxygen compounds; and a concentration of a particular active nitrogen-oxygen compound.

Embodiments of the invention may include additional precursor pulses and oxidizer pulses in any combination. Embodiments may include exposing the substrate to a second precursor gas for a second precursor pulse interval then removing the second precursor gas thereafter; and after removing the second precursor gas, exposing the substrate to an oxidizer comprising an oxidant gas and a nitrogen-containing species gas for a oxidation pulse interval then removing the oxidizer thereafter. Generally, but not necessarily, embodiments of invention include depositing a metal oxide at least one of in any film stack using a metal halide precursor and an oxidant comprising ozone and excited nitrogen-oxygen species. The metal oxides may comprise, for example, at least one of Al2O3, HfO2, ZrO2, La2O3 and Ta2O5. The metal halides comprise any metal in compound combination with any halide element.

The ALD cycle may be repeated any number of times to achieve any desired goal such as a predetermined layer thickness. The number of iterations of precursor sequences per ALD cycle may also vary, as may the ratio of the number of first precursor gas sequences performed versus the number of second precursor gas sequences performed per ALD cycle.

The pulse interval for exposure of various gasses to the substrate may be chosen to satisfy any desired process criterion, such as deposited layer growth rate or cycle throughput time. In one embodiment, the first precursor pulse interval is in the range of 300 milliseconds to 5 seconds; the first oxidation pulse interval is in the range of 50 milliseconds to 10 seconds; the second precursor pulse interval is in the range of 500 ms to 10 seconds; and the first oxidation pulse interval is in the range of 50 milliseconds to 10 seconds. In an example embodiment, the first precursor pulse interval is in the range of 1 second to 2 seconds; the first oxidation pulse interval is in the range of 50 milliseconds to 2 seconds; the second precursor pulse interval is in the range of 1 second to 4 seconds; and the first oxidation pulse interval is in the range of 50 milliseconds to 2 seconds.

Gasses and reaction byproducts may be removed from the reaction chamber using any desired technique. In one instance, the method of removing the precursor gas and oxidizer gas comprises introducing a purge gas into the reaction chamber for a predetermined purge period, wherein the purge gas comprises at least one of argon, nitrogen, helium, hydrogen, forming gas, krypton, and xenon; and the purge period may be selected to be in the range of approximately 3 seconds to 10 seconds. In an alternative embodiment, the purge period is within the range of 500 milliseconds to four seconds. In one implementation, the method of removing one or more of the precursor gas and the oxidizer gas could comprise evacuating gas from the reaction chamber for a predetermined evacuation period.

Electronic devices may be fabricated by methods consistent with embodiments of the present invention. Such devices include capacitors, transistors, a FLASH memory cells, and a DRAM memory cells, whether created as discrete components or formed within a semiconductor or other substrate. The electronic devices may comprise a metal oxide dielectric layer and a conductive layer in communication with the dielectric layer, the dielectric layer being deposited in a film by applying an ALD cycle to the substrate in the manner described herein.

There is also presented as described more fully below a system comprising: a reaction chamber; a precursor reactant source coupled to the reactor chamber; a purge gas source coupled to the reactor chamber; an oxidant source coupled to the reactor chamber; an excited nitrogen species source coupled to the reactor chamber; and a system operation and control mechanism wherein the system is configured to perform the steps of any method described herein. It is to be understood that the descriptions of this invention herein are exemplary and explanatory only and are not restrictive of the invention as claimed.

BRIEF DESCRIPTION OF THE DRAWINGS
 FIG. 1 illustrates a process flow for an example embodiment of the present invention.

 FIG. 2 shows a schematic illustration of a thin film processing system according to an example embodiment of the present invention.

 FIG. 3A shows a schematic illustration of a thin film processing system according to an example embodiment of the present invention with separated oxidizer and NxOy species sources.

 FIG. 3B shows a schematic illustration of a thin film processing system according to an example embodiment of the present invention with an NxOy species source within the reaction chamber.

 FIG. 4 illustrates one example embodiment of the oxidizer/NxOy species source of the present invention.

 FIG. 5 illustrates a simplified DBD ozone generator cell of the prior art.

 FIG. 6 depicts a metal oxide transistor with a dielectric layer formed by methods consistent with an example embodiment of the present invention

 FIG. 7 shows a memory cell with at least one dielectric layer formed by methods consistent with an example embodiment of the present invention.

 FIG. 8 illustrates a general system incorporating an electronic component that includes a dielectric layer formed by methods consistent with an example embodiment of the present invention.

 FIG. 9 shows an information processing device such as a computer that incorporates electronic components including a dielectric layer formed by methods consistent with an example embodiment of the present invention.

 FIG. 10 shows a chart depicting another trial measuring thickness and uniformity of deposited hafnium oxide when nitrogen feed gas concentration was being varied, and represents the leftmost portion of FIG. 11.

 FIG. 11 shows a chart depicting a trial measuring thickness and uniformity of deposited hafnium oxide when nitrogen feedgas concentration was being varied according to an example embodiment of the present invention.

 FIG. 12 shows a chart depicting a trial measuring thickness and uniformity of deposited hafnium oxide when nitrogen feedgas flow rate was being varied according to an example embodiment of the present invention.

 FIG. 13 illustrates a chart showing improvements of the thickness and uniformity of a deposited lanthanum oxide film as an amount of nitrogen feedgas supplied to an ozone generator is increased according to an example embodiment of the present invention.

 FIG. 14 is a block diagram of an example embodiment of a process that may be utilized in the fabrication of various devices according to an example embodiment of the present invention.

 FIG. 15 illustrates an example embodiment of a metal oxide semiconductor (MOS) that may be fabricated from the process depicted in FIG. 14.

DETAILED DESCRIPTION OF EXAMPLE EMBODIMENTS
Reference will now be made in detail to the present exemplary embodiments of the invention, examples of which are illustrated in the accompanying drawings.

Some embodiments of the invention provide methods for preparing thin films used in a variety of applications, especially for depositing high-k dielectric materials and barrier materials used in transistor, capacitor, and memory cell fabrication. Some embodiments may include the use of an atomic layer deposition (ALD) process to deposit a metal oxide thin film layer on a substrate.

The material deposited in a film during ALD deposition may be any desired material such as a dielectric material, a barrier material, a conductive material, a nucleation/seed material or an adhesion material. In one embodiment, the deposited material may be a dielectric material containing oxygen and at least one additional element, such as lanthanum, hafnium, silicon, tantalum, titanium, aluminum, zirconium, or combinations thereof, and in an example embodiment, the deposited material comprises a metal oxide, and more particularly a rare earth metal oxide. In additional embodiments, the dielectric material may contain hafnium oxide, zirconium oxide, tantalum oxide, aluminum oxide, lanthanum oxide, titanium oxide, silicon oxide, silicon nitride, oxynitrides thereof (e.g., HfOxNy), silicates thereof (e.g., HfSixOy), aluminates thereof (e.g., HfAlxOy), silicon oxynitrides thereof (e.g., HfSixOyNz), and combinations thereof. The dielectric material may also contain multiple layers of varying compositions. For example, a laminate film may be formed by depositing a silicon oxide layer onto a hafnium lanthanum oxide layer to form a hafnium lanthanum silicate material.

In one embodiment, methods and systems of the present invention utilize an activated gas containing ions and active species of nitrogen-oxygen compounds in the form of free radicals (hereinafter referred to as active NxOy species) to enhance deposition of thin film metal oxides including rare earth oxides. In an embodiment, the NxOy species are presented to a substrate during a pulse of an ALD process following a metal precursor pulse, possibly with an oxidizer such as ozone.

Commercially available ozone delivery systems such as those utilized in conjunction with ALD processes commonly rely on the dielectric barrier discharge and often utilize nitrogen in the feed gas to provide consistent ozone generation. Through a complex series of plasma reactions, various NxOy species can also form within the corona from O2 in the presence of N2. These species, while present in various concentrations in the generator effluent, are unregulated by the delivery system which measures and actively controls the O3 concentration only.

Several ALD processes using ozone are extremely sensitive to the conditions of ozone generation. For example, a wide response in HfO2 deposition rate and film uniformity has been experimentally observed as a function of O2:N2 feed gas ratio and reactor temperature in a cross-flow, thermal ALD reactor HfCl4/O3 ALD (using pure O3) has a process window at low reactor temperature (200-250° C.). At higher temperatures (e.g., 300° C.), uniform HfO2 layers were experimentally obtained when N2 was added during O3 generation. These experimental results support a hypothesis that the reactive species in ozone-based ALD may not be exclusively O3, but at 300° C. NxOy species contribute as well.

Therefore, studies were conducted to first characterize the gaseous species entering (from ozone delivery system) and exiting the ALD reactor as a function of O2:N2 feed gas ratio, O3 concentration, and generator power levels using FTIR. N2O5 and N2O are detected at the outlet of the O3 delivery unit with N2:O2 feed gas. The lifetime of O3 and the NxOy species were investigated as a function of the reactor temperature and material of coating (HfO2, AhO3, etc.). FTIR analysis of the reactor effluent during the ozone half-reaction with adsorbed HfO2-HfCh was employed to elucidate the role of NxOy species on deposition. ALD deposition rates, film uniformities, and various bulk and electrical film properties for HfO2 deposited under various ozone delivery conditions, and based on FTIR, and theories surrounding the role of O3 and NxOy species on potential reaction paths are were determined. As a result, some embodiments of the present invention include improved ALD deposition in layer thickness and consistency when using various molecular and excited NxOy species that were introduced to the reaction chamber as an additional output from ozone generation.

Referring to FIG. 1, a method 100 for depositing a thin metal oxide film using activated gas compounds such as NxOy species is presented. At the beginning (105) of the process 100, a substrate is located within a reaction chamber, and heated to a predetermined temperature. The predetermined temperature may comprise any desired temperature, and some embodiments of the present invention may include temperatures such as about 130° C. to 300° C. During execution of the process 100, the reaction chamber is maintained at any desired pressure range such as from about 1 mTorr to about 200 Ton, and in an example embodiment of the present invention from about 2 Torr to 6 Torr, and in another embodiment, from about 3 Torr to 4 Torr, and in yet another example embodiment the reaction chamber pressure is maintained at about 3.5 Torr.
