Repository: nordquists/nlp

File: experiment/H01L21-00/US10804409B2.html (part 1 of 3)
US10804409B2 - Semiconductor device and method for manufacturing the same 
  - Google Patents

Abstract

Many of the physical properties of a silicon semiconductor have already been understood, whereas many of the physical properties of an oxide semiconductor have been still unclear. In particular, an adverse effect of an impurity on an oxide semiconductor has been still unclear. In view of the above, a structure is disclosed in which an impurity that influences electrical characteristics of a semiconductor device including an oxide semiconductor layer is prevented or is eliminated. A semiconductor device which includes a gate electrode, an oxide semiconductor layer, and a gate insulating layer provided between the gate electrode and the oxide semiconductor layer and in which the nitrogen concentration in the oxide semiconductor layer is 1×1020 atoms/cm3 or less is provided.

Description

TECHNICAL FIELD
The present invention relates to an oxide semiconductor.

BACKGROUND ART
A semiconductor device including an oxide semiconductor is disclosed in Patent Document 1.

REFERENCE
Patent Document
[Patent Document 1] Japanese Published Patent Application No. 2007-123861

DISCLOSURE OF INVENTION
Many of the physical properties of a silicon semiconductor have already been understood, whereas many of the physical properties of an oxide semiconductor have been still unclear.

In particular, an adverse effect of an impurity on an oxide semiconductor has been still unclear.

In view of the above, a structure will be disclosed in which an impurity that influences electrical characteristics of a semiconductor device including an oxide semiconductor layer is prevented or is eliminated.

There are two factors of carriers in an oxide semiconductor layer.

The first factor is oxygen deficiency in an oxide semiconductor layer.

The second factor is a donor element or an acceptor element in an oxide semiconductor layer.

Here, a hydrogen element serves as a carrier (a donor) in an oxide semiconductor layer.

Further, since a hydrogen element has a reducing character, it also serves as an element causing oxygen deficiency.

Therefore, it is said that a substance containing a hydrogen element is an element which prevents an oxide semiconductor layer from being highly purified so that the oxide semiconductor layer is not close to an i-type oxide semiconductor layer because a hydrogen element has two factors of inducing carriers.

Note that as a substance containing a hydrogen element, for example, hydrogen, moisture, hydroxide, hydride, and the like can be given.

As a result of research, the present inventors found that, surprisingly, hydrogen is more likely to enter an oxide semiconductor layer when a large amount of nitrogen is contained in the oxide semiconductor layer.

Conversely, hydrogen is less likely to enter an oxide semiconductor layer in which the nitrogen concentration is reduced.

Specifically, the nitrogen concentration in an oxide semiconductor layer measured by secondary ion mass spectrometry (SIMS) is set to 1×1020 atoms/cm3 or less (or less than 1×1020 atoms/cm3), whereby an oxide semiconductor layer which is difficult for hydrogen to enter can be formed.

That is, a semiconductor device which includes a gate electrode, an oxide semiconductor layer, and a gate insulating layer provided between the gate electrode and the oxide semiconductor layer and in which the nitrogen concentration in the oxide semiconductor layer is 1×1020 atoms/cm3 or less can be provided.

A semiconductor device which includes a gate electrode, a gate insulating layer provided over the gate electrode, an oxide semiconductor layer provided over the gate insulating layer, and a pair of contact electrodes provided over the oxide semiconductor layer and in which the nitrogen concentration in the oxide semiconductor layer is 1×1020 atoms/cm3 or less can be provided.

A semiconductor device which includes a gate electrode, a gate insulating layer provided over the gate electrode, a pair of contact electrodes provided over the gate insulating layer, and an oxide semiconductor layer provided over the gate insulating layer and the pair of contact electrodes and in which the nitrogen concentration in the oxide semiconductor layer is 1×1020 atoms/cm3 or less can be provided.

A semiconductor device which includes a gate electrode, a gate insulating layer provided over the gate electrode, an oxide semiconductor layer provided over the gate insulating layer, a channel protective layer provided over the oxide semiconductor layer, and a pair of contact electrodes provided over the oxide semiconductor layer and the channel protective layer and in which the nitrogen concentration in the oxide semiconductor layer is 1×1020 atoms/cm3 or less can be provided.

In addition, the semiconductor device in which the hydrogen concentration in the oxide semiconductor layer is 6×1018 atoms/cm3 or less can be provided.

A method for manufacturing a semiconductor device including a gate electrode, an oxide semiconductor layer, and a gate insulating layer provided between the gate electrode and the oxide semiconductor layer, which includes the step of performing heat treatment on the oxide semiconductor layer having a nitrogen concentration of 1×1020 atoms/cm3 or less at 350° C. or higher for 1 hour or longer, can be provided.

A method for manufacturing a semiconductor device including a gate electrode, an oxide semiconductor layer, and a gate insulating layer provided between the gate electrode and the oxide semiconductor layer, which includes the step of performing heat treatment on the oxide semiconductor layer having a nitrogen concentration of 1×1020 atoms/cm3 or less at 450° C. or higher for 1 hour or longer, can be provided.

A method for manufacturing a semiconductor device including a gate electrode, an oxide semiconductor layer, and a gate insulating layer provided between the gate electrode and the oxide semiconductor layer, which includes the step of performing heat treatment on the oxide semiconductor layer having a nitrogen concentration of 1×1020 atoms/cm3 or less at 550° C. or higher for 1 hour or longer, can be provided.

A method for manufacturing a semiconductor device including a gate electrode, an oxide semiconductor layer, and a gate insulating layer provided between the gate electrode and the oxide semiconductor layer, which includes the step of performing heat treatment on the oxide semiconductor layer having a nitrogen concentration of 1×1020 atoms/cm3 or less at 650° C. or higher for 3 minutes or longer, can be provided.

The nitrogen concentration in an oxide semiconductor layer is reduced, whereby an oxide semiconductor layer which is difficult for hydrogen to enter can be formed.

In other words, the nitrogen concentration in an oxide semiconductor layer is reduced, whereby hydrogen can be prevented from entering the oxide semiconductor layer.

BRIEF DESCRIPTION OF DRAWINGS
 FIGS. 1A to 1C show an example of a method for manufacturing a semiconductor device.

 FIGS. 2A and 2B show an example of a method for manufacturing a semiconductor device.

 FIGS. 3A and 3B show an example of a method for manufacturing a semiconductor device.

 FIGS. 4A to 4C each show an example of a semiconductor device.

 FIGS. 5A to 5C show an example of a method for manufacturing a semiconductor device.

 FIGS. 6A and 6B show an example of a method for manufacturing a semiconductor device.

 FIGS. 7A to 7C show an example of a method for manufacturing a semiconductor device.

 FIGS. 8A and 8B show an example of a method for manufacturing a semiconductor device.

 FIG. 9 shows an example of a sputtering apparatus.

 FIGS. 10A and 10B each show SIMS data.

 FIGS. 11A and 11B each show SIMS data.

 FIGS. 12A and 12B each show SIMS data.

 FIGS. 13A and 13B each show SIMS data.

 FIGS. 14A and 14B each show TDS data.

 FIGS. 15A and 15B each show an example of a semiconductor device.

 FIG. 16 shows a TEM photograph.

BEST MODE FOR CARRYING OUT THE INVENTION
Embodiments and examples will be described in detail with reference to the accompanying drawings.

It is easily understood by those skilled in the art that modes and details of the present invention can be modified in various ways without departing from the spirit of the present invention.

Therefore, the present invention should not be interpreted as being limited to the description of the embodiments and examples below.

Note that in the structures described below, the same portions or portions having similar functions are denoted by the same reference numerals in different drawings, and explanation thereof will not be repeated.

The following embodiments and examples can be combined with each other, as appropriate.

Embodiment 1
An example of a method for manufacturing a semiconductor device will be described.

First, a gate electrode 200 is formed over a substrate 100 having an insulating surface. Then, a gate insulating layer 300 is formed over the gate electrode 200, and an oxide semiconductor layer 400 is formed over the gate insulating layer 300 (FIG. 1A).

As the substrate, any material can be used. For example, a glass substrate, a quartz substrate, a metal substrate, a plastic substrate, or a semiconductor substrate can be used, but the substrate is not limited to these examples.

In the case where an insulating substrate is used as the substrate, the substrate has an insulating surface.

On the other hand, in the case where a metal substrate, a semiconductor substrate, or the like is used as the substrate, the substrate can have an insulating surface when a base insulating layer is formed over the substrate.

Note that a base insulating layer may be formed over the substrate also in the case where an insulating substrate is used as the substrate.

As the gate electrode, any material having conductivity can be used. For example, aluminum, titanium, molybdenum, tungsten, gold, silver, copper, silicon, a variety of alloys, or an oxide conductive layer (typically, indium tin oxide and the like) can be used, but the gate electrode is not limited to these examples. The gate electrode may have a single-layer structure or a stacked-layer structure.

As the gate insulating layer, any material having an insulating property can be used. For example, a silicon oxide film, a silicon nitride film, a silicon oxide film containing nitrogen, a silicon nitride film containing oxygen, an aluminum nitride film, an aluminum oxide film, a hafnium oxide film, or the like can be used, but the gate insulating layer is not limited to these examples. The gate insulating layer may have a single-layer structure or a stacked-layer structure.

Note that the amount of hydrogen and nitrogen in the gate insulating layer is preferably small so that injection of carriers into the oxide semiconductor layer can be prevented.

The gate insulating layer in which the amount of hydrogen is small is preferably formed using a deposition gas which does not contain hydrogen (H) or hydride (e.g., SiH4).

The gate insulating layer in which the amount of nitrogen is small is preferably formed using a deposition gas which does not contain nitrogen (N) or nitride (e.g., N2O or NH4).

Therefore, when attention is focused on the point that the amount of hydrogen is small, a gate insulating film formed by a sputtering method is preferably used because hydride (e.g., SiH4) is used in a plasma CVD method.

Further, when attention is focused on the point that the amount of nitrogen is small, an oxide film which does not contain nitrogen is preferably used.

Note that a gate insulating layer formed by a plasma CVD method has fewer defects and has higher film quality than a gate insulating layer formed by a sputtering method.

Therefore, in some cases, transistor characteristics become favorable when a gate insulating layer formed by a plasma CVD method is used.

Thus, a plasma CVD method, a sputtering method, or another method may be used as appropriate as needed.

Note that in the case where a gate insulating layer formed by a plasma CVD method is used, a substance containing a hydrogen element is eliminated from the gate insulating layer when heat treatment is performed; therefore, in the case where a plasma CVD method is used, heat treatment (at higher than or equal to 200° C. and lower than or equal to 1000° C. (preferably, higher than or equal to 300° C. and lower than or equal to 800° C.)) is preferably performed after the gate insulating layer is formed.

Note that as a substance containing a hydrogen element, for example, hydrogen, moisture, hydroxide, hydride, and the like can be given.

Examples of the oxide semiconductor layer include, but not limited to, In—Ga—Zn—O-based oxide (containing indium, gallium, zinc, and oxygen as the main components), In—Sn—Zn—O-based oxide (containing indium, tin, zinc, and oxygen as the main components), In—Al—Zn—O-based oxide (containing indium, aluminum, zinc, and oxygen as the main components), Sn—Ga—Zn—O-based oxide (containing tin, gallium, zinc, and oxygen as the main components), Al—Ga—Zn—O-based oxide (containing aluminum, gallium, zinc, and oxygen as the main components), Sn—Al—Zn—O-based oxide (containing tin, aluminum, zinc, and oxygen as the main components), In—Zn—O-based oxide (containing indium, zinc, and oxygen as the main components), Sn—Zn—O-based oxide (containing tin, zinc, and oxygen as the main components), Al—Zn—O-based oxide (containing aluminum, zinc, and oxygen as the main components), In—O-based oxide (oxide of indium (indium oxide)), Sn—O-based oxide (oxide of tin (tin oxide)), Zn—O-based oxide (oxide of zinc (zinc oxide)), and the like.

The oxide semiconductor layer can be formed by a sputtering method, an evaporation method, or the like, for example.

The thickness of the oxide semiconductor layer is preferably 5 nm to 1 μm (more preferably, 20 nm to 80 nm).

In the case where the oxide semiconductor layer is formed, careful attention needs to be paid so that nitrogen is not contained in the oxide semiconductor layer.

Specifically, the oxide semiconductor layer is preferably formed so that the nitrogen concentration in the oxide semiconductor layer measured by secondary ion mass spectrometry (SIMS) is 1×1020 atoms/cm3 or less (or less than 1×1020 atoms/cm3), 5×1019 atoms/cm3 or less (or less than 5×1019 atoms/cm3), 1×1019 atoms/cm3 or less (or less than 1×1019 atoms/cm3), 5×1018 atoms/cm3 or less (or less than 5×1018 atoms/cm3), or 1×1018 atoms/cm3 or less (or less than 1×1018 atoms/cm3).

Note that nitrogen is less likely to enter the oxide semiconductor layer even in the case where the oxide semiconductor layer is subjected to heat treatment.

Therefore, the nitrogen concentration in the oxide semiconductor layer after the semiconductor device is completed, which is measured by secondary ion mass spectrometry (SIMS), is also preferably 1×1020 atoms/cm3 or less (or less than 1×1020 atoms/cm3), 5×1019 atoms/cm3 or less (or less than 5×1019 atoms/cm3), 1×1019 atoms/cm3 or less (or less than 1×1019 atoms/cm3), 5×1018 atoms/cm3 or less (or less than 5×1018 atoms/cm3), or 1×1018 atoms/cm3 or less (or less than 1×1018 atoms/cm3).

Note that as the value of the nitrogen concentration, the average value in the effective range of secondary ion mass spectrometry (SIMS) can be adopted.

Alternatively, as the value of the nitrogen concentration, the maximum value in the effective range of secondary ion mass spectrometry (SIMS) may be adopted (when the maximum value in the effective range is smaller than a predetermined value, the average value in the effective range is also smaller than the predetermined value).

Here, an example of a sputtering apparatus is shown in FIG. 9.

The sputtering apparatus in FIG. 9 includes a deposition chamber 2001, a cover 2002, a target 2003, and a pump 2004.

Note that a structure is employed in which a substrate is put to be provided for the cover 2002 and the target 2003 is sputtered for deposition.

The deposition chamber 2001 and the cover 2002 are connected to each other, and an O-ring 2005 is provided for a connecting portion.

The deposition chamber 2001 and the target 2003 are connected to each other, and an O-ring 2006 is provided for a connecting portion.

The deposition chamber 2001 and the pump 2004 are connected to each other, and a metal gasket 2007 and a metal gasket 2008 are provided for connecting portions.

Both the O-rings and the metal gaskets are used to prevent leakage from the connecting portion. In other words, by the O-rings and the metal gaskets, air (in particular, nitrogen) is prevented from entering the deposition chamber 2001.

The O-ring is a ring-like packing. A material thereof is, for example, rubber.

The metal gasket is a ring-like fixing sealant. A material thereof is, for example, metal.

The cover 2002 and the target 2003 are frequently opened and closed; therefore, the O-ring is used because it can be easily put on and taken off.

On the other hand, the pump is hardly opened and closed. Although the metal gasket is not easily put on and taken off, the metal gasket is provided for the pump because it can improve airtightness compared with the O-ring.

In the case where the O-ring or the metal gasket has a chip, a crack, or the like, leakage occurs, so that air outside the deposition chamber 2001 enters the deposition chamber 2001.

Since air contains a large amount of nitrogen, careful attention needs to be paid so that the O-ring or the metal gasket does not have a chip, a crack, or the like in order to prevent air (in particular, nitrogen) due to the chip, the crack, or the like of the O-ring or the metal gasket from entering the deposition chamber 2001.

Although the maintenance needs to be further done, it is effective to replace all the O-rings with metal gaskets which can improve airtightness because air (in particular, nitrogen) can be prevented from entering the deposition chamber 2001.

On the other hand, in the case where nitrogen is attached to or enters the inner wall of the deposition chamber 2001 or a surface of the target 2003 or in the case where nitrogen floats in the deposition chamber 2001 even when air (in particular, nitrogen) is prevented from entering the deposition chamber 2001, nitrogen might enter an oxide semiconductor layer.

Thus, in order to remove nitrogen which is attached to or enters the inner wall of the deposition chamber, the deposition chamber is heated at higher than or equal to 200° C. and lower than or equal to 500° C.

The deposition chamber is heated, whereby nitrogen which is attached to or enters the inner wall of the deposition chamber is released into the deposition chamber.

Then, nitrogen which is released through heating of the deposition chamber is evacuated with the use of the pump 2004, whereby nitrogen which is attached to or enters the inner wall of the deposition chamber can be removed.

Further, after the heat treatment and the evacuation treatment are performed on the deposition chamber and before the oxide semiconductor layer used for a semiconductor device is formed, a step of forming an oxide semiconductor layer over a dummy substrate is preferably performed.

When the step of forming the oxide semiconductor layer over the dummy substrate is performed, nitrogen which is attached to or enters the surface of the target can be removed.

Further, since nitrogen which remains in the deposition chamber due to the step of forming the oxide semiconductor layer over the dummy substrate is taken into the oxide semiconductor layer over the dummy substrate, nitrogen which remains in the deposition chamber can be removed before the oxide semiconductor layer used for the semiconductor device is formed.

After that, the dummy substrate is taken out of the deposition chamber, and the oxide semiconductor layer used for the semiconductor device is formed.

Note that it is effective to perform deposition onto the dummy substrate a plurality of times.

As described above, the reduction of leakage from the deposition chamber, the reduction of nitrogen on the inner wall of the deposition chamber, deposition onto the dummy substrate, or the like is sufficiently performed, so that incorporation of nitrogen into the oxide semiconductor layer can be thoroughly prevented.

Next, the oxide semiconductor layer 400 is etched into an island shape by a photolithography method, whereby an oxide semiconductor layer 410 is formed (FIG. 1B).

Next, the oxide semiconductor layer is subjected to first heat treatment (at higher than or equal to X° C. and lower than Y° C.).

A nitrogen atmosphere, a rare gas atmosphere, an oxygen atmosphere, an atmosphere containing oxygen and nitrogen, an atmosphere containing oxygen and a rare gas, an atmosphere containing nitrogen and a rare gas, an atmosphere containing oxygen, nitrogen, and a rare gas, or the like can be selected as appropriate for the atmosphere in which the first heat treatment is performed.

The first heat treatment may be performed before the oxide semiconductor layer 400 is etched into an island shape to form the oxide semiconductor layer 410.

On the other hand, through the step of etching the oxide semiconductor layer 400 into an island shape to form the oxide semiconductor layer 410 by a photolithography method, the oxide semiconductor layer is immersed in moisture of a photoresist and a stripping solution.

Therefore, in order to remove moisture due to the photoresist and the stripping solution, it is more preferable that the first heat treatment be performed after the oxide semiconductor layer 400 is etched into an island shape to form the oxide semiconductor layer 410.

The lower limit (X° C.) of the temperature of the first heat treatment can be set to 350° C. or higher (or higher than 350° C.), 400° C. or higher (or higher than 400° C.), 450° C. or higher (or higher than 450° C.), 500° C. or higher (or higher than 500° C.), 550° C. or higher (or higher than 550° C.), 600° C. or higher (or higher than 600° C.), 650° C. or higher (or higher than 650° C.), 700° C. or higher (or higher than 700° C.), or 750° C. or higher (or higher than 750° C.).

The first heat treatment is preferably performed by a heating method with the use of a furnace, an oven, gas RTA, or the like.

Gas RTA refers to a method in which an object is put in a gas heated at high temperature for a short time (several minutes to several tens of minutes) to be rapidly heated.

There is no particular limitation on the upper limit of the temperature of the first heat treatment because the temperature of the first heat treatment is preferably high.

However, the upper limit (Y° C.) of the temperature of the first heat treatment is preferably lower than the allowable temperature limit of the substrate.

Further, the upper limit (Y° C.) of the temperature of the first heat treatment can be set to 1000° C. or lower (or lower than 1000° C.), 900° C. or lower (or lower than 900° C.), 800° C. or lower (or lower than 800° C.), or 700° C. or lower (or lower than 700° C.).

The heating time of the first heat treatment is preferably 1 hour or longer. The upper limit of the heating time is not particularly limited, but can be set to 10 hours or shorter, 9 hours or shorter, or 8 hours or shorter in consideration of reduction in process time.

In the case where the first heat treatment is performed with the use of gas RTA, the heating time of the first heat treatment is preferably 3 minutes or longer. The upper limit of the heating time is not particularly limited, but can be set to 1 hour or shorter, 50 minutes or shorter, or 40 minutes or shorter.

When the measurement is performed by thermal desorption spectroscopy (TDS), a sample on which baking has been performed at 450° C. for 1 hour does not have a peak of moisture at around 300° C. A sample on which baking has been performed at 650° C. for 3 minutes with the use of gas RTA also does not have a peak of moisture at around 300° C. On the other hand, a sample on which baking has been performed at 350° C. for 1 hour has a peak of moisture at around 300° C.

When the measurement is performed by secondary ion mass spectrometry (SIMS), the hydrogen concentration in a sample on which baking has been performed at 550° C. for 1 hour is lower than that in a sample on which baking has been performed at 450° C. for 1 hour by almost 1 digit.

In other words, the oxide semiconductor layer in which the nitrogen concentration is reduced is subjected to the first heat treatment under a predetermined condition, whereby substances containing a hydrogen element which adversely affect electrical characteristics of a transistor can be drastically reduced.

Note that the higher the energy which is applied to the oxide semiconductor is, the more substances containing a hydrogen element are likely to be eliminated; therefore, the heating temperature is preferably high and the heating time is preferably long.

The hydrogen concentration in the oxide semiconductor layer after the first heat treatment is preferably 6×1018 atoms/cm3 or less (or less than 6×1018 atoms/cm3), 5×1018 atoms/cm3 or less (or less than 5×1018 atoms/cm3), 4×1018 atoms/cm3 or less (or less than 4×1018 atoms/cm3), 3×1018 atoms/cm3 or less (or less than 3×1018 atoms/cm3), 1×1016 atoms/cm3 or less (or less than 1×1016 atoms/cm3), 1×1014 atoms/cm3 or less (or less than 1×1014 atoms/cm3), or 1×1012 atoms/cm3 or less (or less than 1×1012 atoms/cm3).

The oxide semiconductor layer in which the nitrogen concentration is reduced can prevent incorporation of hydrogen in steps after the first heat treatment.

Thus, the hydrogen concentration in the oxide semiconductor layer after the semiconductor device is completed is also preferably 6×1018 atoms/cm3 or less (or less than 6×1018 atoms/cm3), 5×1018 atoms/cm3 or less (or less than 5×1018 atoms/cm3), 4×1018 atoms/cm3 or less (or less than 4×1018 atoms/cm3), 3×1018 atoms/cm3 or less (or less than 3×1018 atoms/cm3), 1×1016 atoms/cm3 or less (or less than 1×1016 atoms/cm3), 1×1014 atoms/cm3 or less (or less than 1×1014 atoms/cm3), or 1×1012 atoms/cm3 or less (or less than 1×1012 atoms/cm3).

Note that as the value of the hydrogen concentration, the average value in the effective range of secondary ion mass spectrometry (SIMS) can be adopted.

Alternatively, as the value of the hydrogen concentration, the maximum value in the effective range of secondary ion mass spectrometry (SIMS) may be adopted (when the maximum value in the effective range is smaller than a predetermined value, the average value in the effective range is also smaller than the predetermined value).

Note that the smaller the quantity of substances containing a hydrogen element in the oxide semiconductor layer is, the more electrical characteristics of the transistor including the oxide semiconductor layer are improved.

Next, a conductive layer 500 is formed over the oxide semiconductor layer 410 (FIG. 1C).

As the conductive layer, any material having conductivity can be used. For example, aluminum, titanium, molybdenum, tungsten, yttrium, indium, gold, silver, copper, silicon, a variety of alloys containing any of these metals, an oxide conductive layer (typically, indium tin oxide), or the like can be used, but the conductive layer is not limited to these examples. The conductive layer may have a single-layer structure or a stacked-layer structure.

Note that the conductive layer in contact with the oxide semiconductor layer is formed using titanium, indium, yttrium, an indium-zinc alloy, an alloy containing gallium (e.g., gallium nitride), or the like, whereby the contact resistance between the oxide semiconductor layer and an electrode (a wiring) which is formed by etching of the conductive layer can be reduced.

The reason why the contact resistance can be reduced is that the electron affinity of titanium, indium, yttrium, an indium-zinc alloy, an alloy containing gallium (e.g., gallium nitride), or the like is lower than that of the oxide semiconductor layer.

That is, in the case of a single layer, a metal (or an alloy, a compound) having lower electron affinity than the oxide semiconductor layer is preferable.

On the other hand, in the case of a stacked layer, a metal (or an alloy, a compound) having lower electron affinity than the oxide semiconductor layer is preferably disposed to be in contact with the oxide semiconductor layer.

Since titanium (Ti), indium (In), yttrium (Y), an indium-zinc alloy (an In—Zn alloy), an alloy containing gallium (Ga) (e.g., gallium nitride), or the like has high resistivity, a material having low resistivity such as aluminum (Al), gold (Au), silver (Ag), copper (Cu), or a variety of alloys containing any of these metals is preferably stacked over the conductive layer which is disposed to be in contact with the oxide semiconductor layer.

Specifically, the following examples can be given, but not limited to, a structure in which Ti and Al are sequentially stacked, a structure in which Ti and an alloy containing Al are sequentially stacked, a structure in which Y and Al are sequentially stacked, a structure in which Y and an alloy containing Al are sequentially stacked, a structure in which Ti, Al, and Ti are sequentially stacked, a structure in which Ti, an alloy containing Al, and Ti are sequentially stacked, a structure in which In, Al, and Mo are sequentially stacked, a structure in which Y, Al, and Ti are sequentially stacked, a structure in which Mo, Al, and Ti are sequentially stacked, and a structure in which Ti, an alloy containing Al, Mo, and Ti are sequentially stacked.

Note that the alloy having low resistivity refers to an alloy containing aluminum, gold, silver, copper, or the like and another substance (e.g., Al—Si, Al—Ti, Al—Nd, Cu—Pb—Fe, or Cu—Ni).

Note that the oxide conductive layer can be formed using a material similar to the material of the oxide semiconductor layer.

There is no particular limitation on the oxide conductive layer as long as the resistivity of the oxide conductive layer is lower than that of the oxide semiconductor layer serving as a channel formation region.

Here, the oxide conductive layer is oxide which is intentionally made to contain a large quantity of substances containing a hydrogen element or a large quantity of oxygen deficiency. Substances containing a hydrogen element and oxygen deficiency induce carriers, so that the conductivity of the oxide can be raised.

The oxide semiconductor layer is oxide which is intentionally made not to contain substances containing a hydrogen element or oxygen deficiency.

That is, the quantity of substances containing a hydrogen element or oxygen deficiency in the oxide semiconductor layer is controlled, whereby the resistivity can be controlled.

Note that in the case where the oxide conductive layer and the oxide semiconductor layer serving as a channel formation region are formed using different materials and the oxide conductive layer has lower resistivity than the oxide semiconductor layer serving as a channel formation region, the resistivity does not need to be controlled by control of the quantity of substances containing a hydrogen element or oxygen deficiency in the oxide semiconductor layer.

Next, the conductive layer 500 is etched to form a plurality of electrodes or a plurality of wirings (a source electrode (a contact electrode), a drain electrode (a contact electrode), a wiring, and the like) (FIG. 2A). Note that in FIG. 2A, a contact electrode 510, a contact electrode 520, and the like are shown.

By the step of FIG. 2A, a transistor (a channel-etched transistor) is completed.

Note that a portion surrounded by a dashed line 8000 in FIGS. 2A and 2B is slightly etched at the time of etching the conductive layer 500.

The portion surrounded by the dashed line 8000 is called a back channel because it is disposed on the rear side of the channel formation region.

Next, an insulating layer 600 (a protective layer or an interlayer insulating film) is formed to cover the transistor (FIG. 2B).

As the insulating layer, any material having an insulating property can be used. For example, a silicon oxide film, a silicon nitride film, a silicon oxide film containing nitrogen, a silicon nitride film containing oxygen, an aluminum nitride film, an aluminum oxide film, a siloxane film, an acrylic film, a polyimide film, or the like can be used, but the insulating layer is not limited to these examples. The interlayer insulating film may have a single-layer structure or a stacked-layer structure.

Here, the kind of insulating layer is changed to compare electrical characteristics of transistors. It is found that a film which is formed without using a substance containing a hydrogen element as a sputtering gas is preferably used for the insulating layer in a portion in contact with the back channel (the portion surrounded by the dashed line 8000).

When a substance containing a hydrogen element is contained in the back channel, the threshold voltage (Vth) of the transistor shifts in a negative direction.

Since a deposition gas containing a hydrogen element (typically, SiH4 or the like) is used in a plasma CVD method, a substance containing a hydrogen element is added to the back channel when the insulating layer is formed by a plasma CVD method.

A siloxane film, an acrylic film, a polyimide film, or the like contains a large amount of moisture; therefore, a substance containing a hydrogen element is constantly supplied to the back channel if any of these films is employed.

That is, a film in which the quantity of substances containing a hydrogen element is small is preferably used for the insulating layer in contact with the back channel.

Note that the step of FIG. 2B corresponds to a step of forming the insulating layer 600 over the contact electrode 510, the contact electrode 520, and the back channel (the portion surrounded by the dashed line 8000).

A structure may be employed in which, after the step of FIG. 2B, contact holes are formed in the insulating layer 600 and a wiring 810, a wiring 820, and the like are formed over the insulating layer 600 (FIG. 3A).

Alternatively, a structure may be employed in which, after the step of FIG. 2B, a contact hole is formed in the insulating layer 600 and a pixel electrode 910 is formed over the insulating layer 600 (FIG. 3B).

After the wirings are formed over the insulating layer 600 as illustrated in FIG. 3A, an insulating layer, a wiring, a transistor, a display element, an antenna, or the like may be further formed over the wirings.

After the pixel electrode 910 is formed as illustrated in FIG. 3B, a display element (e.g., an EL element or a liquid crystal element) is formed, whereby a display device can be formed.

After the step of FIG. 3A or FIG. 3B, second heat treatment is preferably performed.

The second heat treatment may be performed between the step of FIG. 2B and the step of FIG. 3A or FIG. 3B.

In other words, the timing of the second heat treatment is not particularly limited as long as it is performed after the insulating layer 600 is formed.

The second heat treatment is preferably performed at higher than or equal to 150° C. and lower than or equal to 500° C. (preferably higher than or equal to 200° C. and lower than or equal to 300° C.).

The heating time of the second heat treatment is preferably longer than or equal to 1 hour and shorter than or equal to 10 hours.

The second heat treatment is preferably performed using a furnace, an oven, gas RTA, or the like.

Note that hydrogen in the oxide semiconductor layer is released and oxygen in the oxide semiconductor layer is also released by the first heat treatment which has been performed previously.

That is, by the first heat treatment, oxygen deficiency is formed in the oxide semiconductor layer.

Thus, when the second heat treatment is performed, the insulating layer is made to be in an oxygen-excess state; therefore, oxygen can be supplied to the oxide semiconductor layer and oxygen deficiency in the oxide semiconductor layer can be reduced.

Examples of the formation method of the insulating layer containing excessive oxygen include, but are not limited to, a method in which, in the case where a non-oxide target (silicon, aluminum, or the like) is used as a sputtering target and oxygen is used as a sputtering gas for reactive sputtering, the flow rate of oxygen is increased; a method in which an oxide target (silicon oxide, aluminum oxide, or the like) is used as a sputtering target and oxygen is used as a sputtering gas (in the case where an oxide target is used, oxygen is not used as a sputtering gas in general); and a method in which an insulating layer is formed and oxygen is introduced into the insulating layer by ion implantation or ion doping (note that in the case where reactive sputtering is performed, a gas such as argon is not preferably used so that a sputtering gas contains oxygen at 100%).

That is, a method in which oxygen is used as a deposition gas for formation of the insulating layer, a method in which oxygen is added to the insulating layer after the insulating layer is formed, or the like may be used. Needless to say, oxygen may be used as a deposition gas for formation of the insulating layer, and in addition, oxygen may be added to the insulating layer after the insulating layer is formed.

Note that in the case where titanium is used for the contact electrode, the second heat treatment is performed after the insulating layer 600 is formed, so that titanium oxide can be formed between the oxide semiconductor layer and titanium.

By formation of titanium oxide, the contact resistance between the oxide semiconductor layer and titanium can be reduced.

Note that when titanium oxide is present between the oxide semiconductor layer and titanium, the contact resistance between the oxide semiconductor layer and titanium can be reduced, so that a structure may be formed in which titanium oxide and titanium are sequentially stacked when the contact electrode is formed.

In this case, titanium oxide can be formed by a sputtering method, an evaporation method, or the like.

The contents of this embodiment or part thereof can be implemented in combination with any of the other embodiments and examples.

Embodiment 2
In this embodiment, a semiconductor device including a transistor which has a structure different from that of the transistor in Embodiment 1 will be described.

Note that materials or the like of the layers are the same as those in Embodiment 1.

A transistor in FIG. 4A is a bottom-gate bottom-contact (BGBC) transistor, and includes the gate electrode 200 provided over the substrate 100 having an insulating surface; the gate insulating layer 300 provided over the gate electrode 200; the contact electrode 510 and the contact electrode 520 provided over the gate insulating layer 300; and the oxide semiconductor layer 410 (island shape) provided over the gate insulating layer 300, the contact electrode 510, and the contact electrode 520.

Note that the insulating layer 600 is provided to cover the transistor.

A portion surrounded by the dashed line 8000 serves as a back channel.

A transistor in FIG. 4B is a top-gate transistor, and includes the oxide semiconductor layer 410 (island shape) provided over the substrate 100 having an insulating surface; the gate insulating layer 300 provided over the oxide semiconductor layer 410; and the gate electrode 200 provided over the gate insulating layer 300.

Note that the insulating layer 600 is provided to cover the transistor, and the wiring 810, the wiring 820, and a wiring 830 are provided through contact holes provided in the insulating layer 600.
