Repository: nordquists/nlp

File: experiment/H01L21-00/US10879408B2.html (part 1 of 3)
US10879408B2 - Methods, materials, and structures for optical and electrical III-nitride semiconductor devices 
  - Google Patents

Abstract

The present invention provides materials, structures, and methods for III-nitride-based devices, including epitaxial and non-epitaxial structures useful for III-nitride devices including light emitting devices, laser diodes, transistors, detectors, sensors, and the like. In some embodiments, the present invention provides metallo-semiconductor and/or metallo-dielectric devices, structures, materials and methods of forming metallo-semiconductor and/or metallo-dielectric material structures for use in semiconductor devices, and more particularly for use in III-nitride based semiconductor devices. In some embodiments, the present invention includes materials, structures, and methods for improving the crystal quality of epitaxial materials grown on non-native substrates. In some embodiments, the present invention provides materials, structures, devices, and methods for acoustic wave devices and technology, including epitaxial and non-epitaxial piezoelectric materials and structures useful for acoustic wave devices. In some embodiments, the present invention provides metal-base transistor devices, structures, materials and methods of forming metal-base transistor material structures for use in semiconductor devices.

Description

CROSS-REFERENCE TO RELATED APPLICATIONS
This application is a continuation of U.S. patent application Ser. No. 15/470,628, filed Mar. 27, 2017 and titled “MATERIALS, STRUCTURES, AND METHODS FOR OPTICAL AND ELECTRICAL III-NITRIDE SEMICONDUCTOR DEVICES” (which issued as U.S. Pat. No. 9,978,894 on May 22, 2018), which is a divisional of U.S. patent application Ser. No. 14/385,474, filed Sep. 15, 2014 and titled “MATERIALS, STRUCTURES, AND METHODS FOR OPTICAL AND ELECTRICAL III-NITRIDE SEMICONDUCTOR DEVICES” (which issued as U.S. Pat. No. 9,608,145 on Mar. 28, 2017), which is a national-phase filing of, and claims priority benefit of, PCT Patent Application No. PCT/US2013/031800, filed Mar. 14, 2013 and titled “MATERIALS, STRUCTURES, AND METHODS FOR OPTICAL AND ELECTRICAL III-NITRIDE SEMICONDUCTOR DEVICES,” which claims priority benefit of:

  U.S. Provisional Patent Application No. 61/655,477, titled “METAL-BASE TRANSISTORS FOR III-NITRIDE DEVICES” filed Jun. 4, 2012;
 U.S. Provisional Patent Application No. 61/623,885, titled “STRUCTURES FOR III-NITRIDE DEVICES” filed Apr. 13, 2012; and
 U.S. Provisional Patent Application No. 61/610,943, titled “METALLO-SEMICONDUCTOR STRUCTURES FOR III-NITRIDE DEVICES” filed Mar. 14, 2012;

each of which is incorporated herein by reference in its entirety.

This is related to prior:

  U.S. Provisional Patent Application No. 60/835,934, titled “III-NITRIDE LIGHT-EMITTING DEVICES WITH ONE OR MORE RESONANCE REFLECTORS AND REFLECTIVE ENGINEERED GROWTH TEMPLATES FOR SUCH DEVICES, AND METHODS” filed Aug. 6, 2006;
 U.S. Provisional Patent Application No. 60/821,588, titled “III-NITRIDE LIGHT-EMITTING DEVICES WITH ONE OR MORE RESONANCE REFLECTORS AND REFLECTIVE ENGINEERED GROWTH TEMPLATES FOR SUCH DEVICES, AND METHODS” filed Aug. 7, 2006;
 U.S. Provisional Patent Application No. 61/066,960, titled “CURRENT-INJECTING/TUNNELING LIGHT EMITTING DEVICE AND METHOD” filed Feb. 25, 2008;
 U.S. Provisional Patent Application No. 61/068,299, titled “LIFTOFF METHOD, RESULTING MATERIALS AND DEVICES” filed Mar. 5, 2008;
 U.S. Provisional Patent Application No. 61/125,367, titled “Engineered Substrates” filed Apr. 24, 2008;
 U.S. Provisional Patent Application No. 61/384,401, titled “III-NITRIDE ALTERNATING-CURRENT LIGHT-EMITTING DEVICE AND METHOD” filed Sep. 20, 2010;
 U.S. Provisional Patent Application No. 61/394,725, titled “III-NITRIDE DEVICE AND METHOD” filed Oct. 19, 2010;
 U.S. Provisional Patent Application No. 61/445,595, titled “III-NITRIDE DEVICE, MATERIALS AND METHOD” filed Feb. 23, 2011;
 U.S. patent application Ser. No. 11/882,730, filed Aug. 3, 2007, titled “III-NITRIDE LIGHT-EMITTING DEVICES WITH ONE OR MORE RESONANCE REFLECTORS AND REFLECTIVE ENGINEERED GROWTH TEMPLATES FOR SUCH DEVICES, AND METHODS” (now U.S. Pat. No. 7,915,624);
 U.S. patent application Ser. No. 13/075,104 (a divisional of U.S. Pat. No. 7,915,624), filed Mar. 29, 2011, titled “III-NITRIDE LIGHT-EMITTING DEVICES WITH REFLECTIVE ENGINEERED GROWTH TEMPLATES AND METHODS OF MANUFACTURE” (now U.S. Pat. No. 8,253,157);
 U.S. patent application Ser. No. 13/597,130 (a divisional of U.S. Pat. No. 8,253,157), filed Aug. 28, 2012, titled “III-NITRIDE LIGHT-EMITTING DEVICES WITH REFLECTIVE ENGINEERED GROWTH TEMPLATES AND MANUFACTURING METHOD” (now U.S. Pat. No. 8,890,183);
 U.S. patent application Ser. No. 12/393,029, filed Feb. 25, 2009, titled “CURRENT-INJECTING/TUNNELING LIGHT-EMITTING DEVICE AND METHOD” (now U.S. Pat. No. 7,842,939);
 
U.S. patent application Ser. No. 12/956,640 (a divisional of U.S. Pat. No. 7,842,939), filed Nov. 30, 2010, titled “METHOD OF FORMING CURRENT-INJECTING/TUNNELING LIGHT-EMITTING DEVICE” (now U.S. Pat. No. 8,865,492);

  U.S. patent application Ser. No. 13/237,914, titled “III-NITRIDE ALTERNATING-CURRENT LIGHT-EMITTING DEVICE AND METHOD” filed Sep. 20, 2011 (now abandoned); and
 
U.S. patent application Ser. No. 13/656,660, titled “III-NITRIDE INTEGRATED CIRCUITS, ELEMENTS, AND METHOD” filed Oct. 19, 2012 (now abandoned);

each of which is incorporated herein by reference in its entirety.

There are multiple embodiments described herein, each of which can be combined with one or more other embodiments described herein and/or incorporated by reference.

FIELD OF THE INVENTION
The present invention relates to the field of semiconductor devices and methods of manufacturing semiconductor devices, and more specifically to materials, structures, and methods for optical and electrical III-nitride-based semiconductor devices, some embodiments of which provide epitaxially grown metal-containing layers, electrically insulating layers, highly electrically conductive layers, highly optically transmissive layers, highly optically reflective layers, n-type semiconductors, p-type semiconductors, i-type (intrinsic) semiconductors, metallo-semiconductor structures, metallo-dielectric structures, and combinations of one or more of the above layers.

BACKGROUND OF THE INVENTION
Gallium nitride (GaN), a wide bandgap semiconductor, has received significant interest and investment from educational, governmental, and industrial entities due to the potential for fabricating advanced optical and electrical GaN-based semiconductor devices. Beginning in the early 1990's, researchers have made continuous progress in researching developing, improving, and ultimately commercializing GaN-based semiconductor devices, including green and blue wavelength light emitting diodes (LEDs), blue wavelength laser diodes (LDs), and high-speed and high-power metal-semiconductor field effect transistors (MESFETs), high-electron mobility transistors (HEMTs), and power transistors.

While significant progress has been made in the development of Group-III nitride (hereafter, “III-nitride”)-based semiconductor devices, further improvements in device materials, structures, and methods of fabrication are needed to realize the full potential, in terms of device performance, efficiency, and cost metrics, of III-nitride-based devices. Therefore, there is an unmet need in the industry for materials, structures, and methods for improving the performance, efficiency, and cost of III-nitride-based semiconductor devices. In addition, there is a further unmet need in the industry for a so-called metal-base transistor, which has been commercially unavailable do to the difficulty in forming high-quality semiconductor/metal/semiconductor epitaxial structures.

SUMMARY OF THE INVENTION
The present invention provides metallo-semiconductor structures comprising a substrate having a top surface and a bottom surface; and one or more periods of a metallo-semiconductor on the top surface of the substrate, wherein each of the one or more periods includes a first layer and a second layer, wherein the first layer is a metal and the second layer is a semiconductor, and wherein the first layer is substantially lattice matched to the second layer.

In some embodiments, the present invention provides metallo-semiconductor and/or metallo-dielectric devices, structures, materials and methods of forming metallo-semiconductor and/or metallo-dielectric material structures for use in semiconductor devices, and more particularly for use in III-nitride based semiconductor devices. In some embodiments, the present invention includes materials, structures, and methods for improving the crystal quality of epitaxial materials grown on non-native substrates. In some embodiments, the present invention provides materials, structures, devices, and methods for acoustic wave devices and technology, including epitaxial and non-epitaxial piezoelectric materials and structures useful for acoustic wave devices. In some embodiments, the present invention provides metal-base transistor devices, structures, materials and methods of forming metal-base transistor material structures for use in semiconductor devices.

BRIEF DESCRIPTION OF THE DRAWINGS
 FIG. 1A is a block diagram of a two-layer metallo-semiconductor structure 101, according to some embodiments of the present invention.

 FIG. 1B is a block diagram of a multi-layer metallo-semiconductor structure 102, according to some embodiments of the present invention.

 FIG. 1C is a block diagram of a multi-layer metallo-semiconductor structure 103, according to some embodiments of the present invention.

 FIG. 2A is a plot 201 showing a simulated reflectivity curve for a multi-layer metallo-semiconductor structure as a function of the HfN layer thickness, according to some embodiments of the present invention.

 FIG. 2B is a plot 202 showing a simulated reflectivity curve for a multi-layer metallo-semiconductor structure as a function of GaN layer thickness, according to some embodiments of the present invention.

 FIG. 2C is a plot 203 showing a simulated reflectivity curve for a multi-layer metallo-semiconductor structure as a function of incident angle from normal, according to some embodiments of the present invention.

 FIG. 2D is a plot 204 showing a simulated reflectivity curve for a multi-layer metallo-semiconductor structure as a function of the number of periods in the metallo-semiconductor structure, according to some embodiments of the present invention.

 FIG. 2E is a plot 205 showing simulated and actual reflectivity data for a four-period metallo-semiconductor structure, according to some embodiments of the present invention.

 FIG. 2F is a plot 206 showing a simulated reflectivity curve for a multi-layer metallo-semiconductor structure as a function of the number of periods of the HfN/AlN layer structure, according to some embodiments of the present invention.

 FIG. 2G is a plot 207 showing measured reflectivity curves for a multi-layer metallo-semiconductor structure as a function of the incident wavelength of light, according to some embodiments of the present invention.

 FIG. 2H is a plot 208 showing a measured reflectivity curve for a bulk HfN mirror and for a multi-layer metallo-semiconductor structure as a function of the incident wavelength of light, according to some embodiments of the present invention.

 FIG. 3 is a block diagram of semiconductor device structure 301 that includes a multi-layer metallo-semiconductor structure, according to some embodiments of the present invention.

 FIG. 4A is a perspective drawing of LED 401 that includes a multi-layer metallo-semiconductor structure, according to some embodiments of the present invention.

 FIG. 4B is a perspective drawing of LED 402 that includes a multi-layer metallo-semiconductor structure, according to some embodiments of the present invention.

 FIG. 4C is a perspective drawing of a LED 403 that includes a multi-layer metallo-semiconductor structure, according to some embodiments of the present invention.

 FIG. 5 is a block diagram of LED 501 that includes a multi-layer metallo-semiconductor structure in combination with a thick bulk metallic layer, according to some embodiments of the present invention.

 FIG. 6 is a block diagram of optically pumped semiconductor device structure 601 that includes a plurality of multi-layer metallo-semiconductor structures in combination with a plurality of quantum well regions, according to some embodiments of the present invention.

 FIG. 7 is a block diagram of III-nitride substrate structure 701 that includes a sacrificial metallic layer, according to some embodiments of the present invention.

 FIG. 8A is a block diagram of III-nitride growth template 801 that includes a 2-dimensional (2D) photonic-crystal (PhC) GEMM layer, according to some embodiments of the present invention.

 FIG. 8B is a perspective drawing of 2D PhC-GEMM layer 802, according to some embodiments of the present invention.

 FIG. 8C is a perspective drawing of III-nitride growth template 803 that includes a 3-dimensional (3D) PhC-GEMM structure, according to some embodiments of the present invention.

 FIG. 8D is an exploded perspective drawing of 3D PhC-GEMM structure 804, according to some embodiments of the present invention, according to some embodiments of the present invention.

 FIG. 9 is a block diagram of III-nitride tandem reflector growth template 901 that includes a plurality of 1D PhC-GEMM structures, according to some embodiments of the present invention.

 FIG. 10 is a perspective drawing of vertical-cavity surface-emitting laser (VCSEL) 1001 that includes a plurality of 1D PhC-GEMM structures, according to some embodiments of the present invention.

 FIG. 11 is a block diagram of engineered light exiting surface 1101, according to some embodiments of the present invention.

 FIG. 12 is a block diagram of III-nitride dislocation filter growth template 1301, according to some embodiments of the present invention.

 FIG. 13 is a cross-sectional TEM image of III-nitride dislocation filter growth template 1302, according to some embodiments of the present invention.

 FIG. 14A is a block diagram of metal base transistor structure 1501.1 and corresponding energy diagram 1501.2, according to some embodiments of the present invention.

 FIG. 14B is a block diagram of metal base transistor structure 1502.1 and corresponding energy diagram 1502.2, according to some embodiments of the present invention.

 FIG. 14C is a block diagram of metal base transistor structure 1503.1 and corresponding energy diagram 1503.2, according to some embodiments of the present invention.

 FIG. 14D is a block diagram of metal base transistor structure 1504.1 and corresponding energy diagram 1504.2, according to some embodiments of the present invention.

DESCRIPTION OF PREFERRED EMBODIMENTS
Although the following detailed description contains many specifics for the purpose of illustration, a person of ordinary skill in the art will appreciate that many variations and alterations to the following details are within the scope of the invention. Very narrow and specific examples are used to illustrate particular embodiments; however, the invention described in the claims is not intended to be limited to only these examples, but rather includes the full scope of the attached claims. Accordingly, the following preferred embodiments of the invention are set forth without any loss of generality to, and without imposing limitations upon the claimed invention. Further, in the following detailed description of the preferred embodiments, reference is made to the accompanying drawings that form a part hereof, and in which are shown by way of illustration specific embodiments in which the invention may be practiced. It is understood that other embodiments may be utilized and structural changes may be made without departing from the scope of the present invention. The embodiments shown in the Figures and described here may include features that are not included in all specific embodiments. A particular embodiment may include only a subset of all of the features described, or a particular embodiment may include all of the features described.

The leading digit(s) of reference numbers appearing in the Figures generally corresponds to the Figure number in which that component is first introduced, such that the same reference number is used throughout to refer to an identical component which appears in multiple Figures. Signals and connections may be referred to by the same reference number or label, and the actual meaning will be clear from its use in the context of the description.

In some embodiments, the present invention provides materials, structures, and methods for III-nitride-based devices, including epitaxial and non-epitaxial structures useful for III-nitride devices including light emitting devices, laser diodes, transistors, detectors, sensors, and the like.

In some embodiments, the present invention provides metallo-semiconductor and/or metallo-dielectric devices, structures, materials and methods of forming metallo-semiconductor and/or metallo-dielectric material structures for use in semiconductor devices, and more particularly for use in III-nitride based semiconductor devices.

Specifically, in some embodiments, the present invention provides devices, structures, and materials that include combinations of one or more layers of metallic materials and one or more layers of semiconductor materials, dielectric materials, and/or combinations of semiconductor and dielectric materials, and methods of forming such devices, structures, and materials. In some embodiments, the one or more metallic layers and the one or more semiconductor and/or dielectric layers are epitaxial.

As used herein, the term “epitaxial” refers to a material state (i.e., not a process) of inorganic materials based on the materials' electrical or electrical and optical relationship with other inorganic materials that it is physically in contact with (typically layered), such that the materials are substantially lattice matched (i.e., the atomic lattices of the two or more materials line up in a predictable and organized repeating atomic lattice structure) and that the materials are substantially single crystal (i.e., the strain of the lattice mismatch and layer thickness, 1) does not generate undesired cracking within the device, 2) does not generate dislocations with densities large enough and/or of the type to result in undesired electrical shorting of the device such that the device can not be useful, and 3) does not generate a secondary material phase (e.g., inclusions, precipitates, poly-crystal grains, and/or multi crystal grains) such that the device is not useful).

In addition, as one of skill in the art would understand, carbon-containing compounds, such as carbides, carbonates, simple oxides of carbon (e.g., CO and CO2), and cyanides, as well as the allotropes of carbon (e.g., diamond and graphite), are considered to be inorganic materials.

In some embodiments, the present invention provides a plurality of alternating layers of epitaxial metal and semiconductor materials to form epitaxial metallo-semiconductor devices, structures, and materials and methods of forming such epitaxial metallo-semiconductor devices, structures, materials, such that the metal layers and semiconductor layers are substantially lattice matched. In some embodiments, the present invention provides a plurality of alternating layers of epitaxial metal and dielectric materials to form epitaxial metallo-dielectric devices, structures, and materials and methods of forming such epitaxial metallo-dielectric devices, structures, materials, such that the metal layers and dielectric layers are substantially lattice matched. In some embodiments, the present invention provides a plurality of alternating layers of epitaxial metal, semiconductor, and dielectric materials to form epitaxial metallo-semiconductor-dielectric devices, structures, and materials and methods of forming such epitaxial metallo-semiconductor-dielectric devices, structures, materials, such that the metal layers and dielectric layers are substantially lattice matched.

As used herein, the term “period” refers to a set of alternating material layers, wherein each material layer is adjacent to the next material layer. For example, in some embodiments, for a metallo-semiconductor structure that includes two unique material layers (e.g., alternating layers of HfN and GaN), each set of HfN—GaN layers is referred to as a period. In such an example, if there were twenty (20) total layers alternating between HfN and GaN, the structure would include ten (10) periods of HfN—GaN. In another example, if there were twenty (20) total layers alternating between HfN and AlN, the structure would include ten (10) periods of HfN—AlN. In yet another example, if there were twenty (20) total layers alternating between HfN and compounds made of AlN, GaN and/or InN while being intentionally doped or not doped, the structure would include ten (10) periods of HfN— compounds made of AlN, GaN and/or InN while being intentionally doped or not doped. As another example, in some embodiments, for a metallo-semiconductor structure that includes three unique material layers (e.g., alternating layers of HfN, GaN, and AlN), each set of HfN—GaN—AlN layers is referred to as a period. In this additional example, if there were twenty-one (21) total layers alternating between HfN, GaN, and AlN, the structure would include seven (7) periods of HfN—GaN—AlN. As another example, in some embodiments, for a metallo-semiconductor structure that includes three unique material layers (e.g., alternating layers of HfN, AlN, and GaN), each set of HfN—AlN—GaN layers is referred to as a period. In this additional example, if there were twenty-one (21) total layers alternating between HfN, AlN, and GaN, the structure would include seven (7) periods of HfN—AlN—GaN.

In some embodiments, the present invention provides a PhC-GEMM structure with about one (1) period, or about two (2) periods, or about three (3) periods, or about (4) periods, or about five (5) periods, or about six (6) periods, or about seven (7) periods, or about eight (8) periods, or about nine (9) periods, or about ten (10) periods, or between about 10 periods and about 15 periods, or between about 15 periods and about 20 periods, or between about 20 periods and about 25 periods, or between about 25 periods and about 30 periods, or between about 30 periods and 40 periods, or between about 40 periods and 50 periods, or greater than about 50 periods.

In some embodiments, the present invention provides a PhC-GEMM structure having period thicknesses that are increasing in thickness with each period in the direction that is moving away from the active region, and wherein the thickness of the metal material layers are each substantially equal.

In some embodiments, the present invention provides a PhC-GEMM structure having a plurality of period thicknesses, wherein the thickness of the metal material layers and/or the thickness of the III-nitride layers each have various magnitudes.

In some embodiments, the present invention provides a PhC-GEMM structure with a maximum reflectivity of about 50% to about 70%, or 70% to about 80%, or 80% to about 85%, or about 85% to about 90%, or about 90% to about 91%, or about 91% to about 92%, or about 92% to about 93%, or about 93% to about 94%, or about 94% to about 95%, or about 95% to about 96%, or about 96% to about 97%, or about 97% to about 98%, or about 98% to about 99%, or greater than about 99%, for wavelengths in a range between 350 nm and 600 nm.

In some embodiments, the present invention provides a PhC-GEMM structure with a maximum reflectivity bandwidth, for reflectivity greater than about 80%, of about 5 nm to about 10 nm, or about 10 nm to about 15 nm, or about 15 nm to about 20 nm, or about 20 nm to about 25 nm, or about 25 nm to about 30 nm, or about 30 nm to about 35 nm, or about 35 nm to about 40 nm, or about 40 nm to about 45 nm, or about 45 nm to about 50 nm, or about 50 nm to about 60 nm, or about 60 nm to about 70 nm, or about 70 nm to about 80 nm, or about 80 nm to about 90 nm, or about 90 nm to about 100 nm, for wavelengths in a range between 350 nm and 600 nm.

In some embodiments, the present invention includes one or more unique PhC-GEMM structures integrated into a single growth template. For example, in some embodiments, a first PhC-GEMM structure includes a first number of periods of a first metal material having a first metal material thickness and a first semiconductor material having a first semiconductor material thickness, and wherein the first PhC-GEMM structure is integrated with a second PhC-GEMM structure that includes a second number of periods of a second metal material having a second metal material thickness and a second semiconductor material having a second semiconductor material thickness.

In some embodiments, the present invention includes metal materials, herein referred to as epitaxial metals, or metal-containing layers, or metallic layers, in the metallo-semiconductor and/or metallo-dielectric structure, device and method, wherein the metal materials include, but are not limited to, refractory metals and transition metals, including, but not limited to Hf, Zr, Ti, V, Nb, Ta, Cr, Mo, and/or W, including combinations of one or more or the refractory and transition metals. In other embodiments the metal materials include, but are not limited to, the refractory metal nitrides and transition metal nitrides, including, but not limited to HfN, ZrN, TiN, VN, NbN, TaN, CrN, MoN, and/or WN, including combinations of one or more refractory metal nitrides and transition metal nitrides. In other embodiments the metal materials include, but are not limited to, the refractory-metal borides, refractory-metal diborides and transition-metal borides and transitional-metal diborides. In some embodiments, the metal materials include, but are not limited to, refractory metals and/or metallic compounds, such as the Group IVB metals Zr, Hf, (HfxZr1−x, where x is between 0 and 1, inclusive), and the transitional metal diborides ZrB2, HfB2, YB2 and (Hfx Zry Yz B2 where x+y+z=1, and x and y and z are each between 0 and 1, inclusive) and the transitional metal nitrides ZrN, HfN, TiN, YZrN and (Hfx Zry Yz N where x+y+z=1, and x and y and z are each between 0 and 1, inclusive). In some embodiments, the metal materials include one or more of the previously described materials.

In some embodiments, the semiconductor materials include group III-group V compound semiconductor materials including GaN, AlN, InN, AlxGa1−xN (for x between 0 and 1, inclusive), InxGa1−xN (for x between 0 and 1, inclusive), and/or quaternary AlxInyGazN (for x+y+z=1, and x and y and z are each between 0 and 1, inclusive) materials.

In some embodiments, dielectric materials in the metallo-dielectric structure, device and method, include, but are not limited to, metal oxides, (e.g., HfO2, ZrO2, ZnO, TiO2, Nb2O3, Y2O3, Yb2O3, Ta2O5, MoO2, and the like), conventional semiconductor dielectrics (e.g., “oxides” “nitrides”, SiO2, GeO2, Si3N4, Ga2O3, In2O3, Al2O3, and the like), and silicates (e.g., HfSiO4, ZrSiO4, and the like).

In other embodiments, the semiconductor materials include elemental semiconductor materials, compound semiconductor materials, tertiary semiconductor materials, quaternary semiconductor materials, each of which are well known by those having skill in the art and include, but are not limited to Si, Ge, GaAs, InAs, AlAs, AlGaAs, InGaAs, AlInGaAs, GaP, InGaP, AlGaP, AlInGaP, GaSb, ZnS, and/or the like.

In some embodiments, the plurality of alternating layers are formed or provided on a substrate or template, wherein the substrate or template includes GaN-on-Si, GaN-on-Sapphire, GaN-on-SiC, SiC, GaN, ZnO, AlN, HfN, ZrN, HfB2, ZrB2.

In some embodiments, the above described metallo-semiconductor structures include metal materials and semiconductor materials as described previously.

In some embodiments, the plurality of alternating layers, or periods, are formed using traditional and standard epitaxial methods used in the semiconductor arts, including, but not limited to, molecular-beam epitaxy (MBE), metal-organic chemical-vapor deposition (MOCVD), metal-organic vapor-phase epitaxy (MOVPE), hydride vapor-phase epitaxy (HVPE), physical vapor deposition (PVD), including sputtering, atomic-layer deposition (ALD), combinations thereof, and/or the like.

In some embodiments, the plurality of alternating layers, or periods, or single periods or single layers are formed epitaxial using cathode arc deposition or cathode arc deposition where the beam is magnetically turned away from the perpendicular source direction such that the optical properties of the III-nitrides and of the refractory metal nitrides are improved. In some such embodiments, the light absorption of III-nitride materials is reduced and/or the reflectivity and/or transparency of the refractory metal nitrides may be increased.

In some embodiments, the plurality of alternating layers, or periods, or single periods or single layers are formed epitaxial using cathode arc deposition or cathode arc deposition where the beam is magnetically turned away from the perpendicular source direction such that the optical properties of the III-nitrides and of the refractory metal nitrides are improved. In some such embodiments, the light absorption of III-nitride materials may be reduced or the reflectivity and/or transparency of the refractory metal nitrides may be increased. Cathode are deposition has a higher degree of ionization than other thin film deposition processes resulting in materials with higher degree of crystallinity leading to reduced light absorption of III-nitride materials or the higher reflectivities and/or transparency of the refractory metal nitrides.

In some embodiments, light emitting devices includes a PhC-GEMM structure with a reflectance spectra and transmission spectra that is matched in order that the population of emission wavelengths is divided in order that shorter emission wavelengths overlaps a high reflectivity region of the reflectance spectra and longer emission wavelengths overlap a high transmissivity region of the transmission spectra. In some such embodiments, such a PhC-GEMM structure could be provided on both sides of the active region or on one side of the active region where on the other side a mirror is placed or any other photonic structure is placed. As an example, in the case of a mirror on one side and an overlapping reflectance/transmission spectra in relation to the emission wavelength being on the other side, light could resonate at the shorter wavelengths and then could escape through some slight nonuniformity in the PhC-GEMM and/or could escape through being converted to a slightly longer wavelength through a reabsorption process. In some such embodiments, several optical processes are exploited to achieve increased efficiency devices for energy savings or increased performance devices having higher modulation rates for higher data rates of optical signal transfer.

In some embodiments, one or more dielectric material layers are included with and/or combined with the metallo-semiconductor structures described above to form a metallo-semiconductor-dielectric structure that is useful for electrical and optical semiconductor devices.

In some embodiments, the metallo-semiconductor structure includes a plurality of metal layers and semiconductor layers, wherein the thickness of all of the metal layers are substantially the same and the thickness of all the semiconductor layers are substantially the same. In other embodiments, the thicknesses of the metal layers vary according to the requirements of the device and the thickness of the semiconductor layers vary according to the requirements of the device.

In some embodiments, metallo-semiconductor materials, structures, and devices are substantially transparent to selected wavelengths of optical radiation depending on the thicknesses of the metal and semiconductor layers to be used for transparent structures for light exiting conduits for generated light within light emitting devices. In some other embodiments, metallo-semiconductor materials, structures, and devices are made to transmit some wavelengths of light and reflect other wavelengths of light. In some such embodiments, this is helpful for transmitting light emitted from a diode to a phosphor for photon down conversion such that the newly emitted light from the phosphor is reflected by the metallo-semiconductor layer structure.

In some embodiments, metallo-semiconductor materials, structures, and devices are beneficial for the subsequent epitaxial growth of a light-emitting device or electronic device, such as a transistor.

In some embodiments, the plurality of alternating layers of metal and semiconductor materials form metallo-semiconductor devices and structures and are used as mirrors (e.g., including highly reflective mirrors, and semi-transparent mirrors), optical filters (e.g., including band-pass filters, high-pass filters, and low-pass filters), sensors, photonic crystal structures, plasmonic devices, and/or the like.

In some embodiments, the material for the GEMM comprises various metals and metal compounds which may be epitaxially grown closely lattice matched to the substrate or growth template, or the buffer layer, or other layers located in the light-emitting device and having sufficient device quality, thereby avoiding the difficulties and reduced device performance caused by high dislocation densities. In some embodiments, the GEMM materials are thermal-expansion matched to the substrate or growth template, or the buffer layer, or other layers located in the light-emitting device and having sufficient device quality, thereby reducing the likelihood of cracking and dislocation densities.

In some embodiments, the epitaxial metal material layers are herein referred to as a grown-epitaxial metal mirror (GEMM). In some embodiments, the alternating metallo-semiconductor layers, and/or the alternating metallo-dielectric layers, and/or the alternating metallo-semiconductor-dielectric layers are referred to as a one-dimensional photonic-crystal GEMM (1D-PhC-GEMM) structure. In some embodiments, a single GEMM layer is patterned and etched through to form a plurality of etched-through regions and a new material having an index of refraction that is different from the index of refraction of the single GEMM layer is epitaxially grown in the etched-through regions to form a two-dimensional photonic-crystal GEMM (2D-PhC-GEMM) layer. In some embodiments, a plurality of 2D-PhC-GEMM layers is stacked on top of one another to form a three-dimensional photonic-crystal GEMM (3D-PhC-GEMM) structure. In some embodiments, the term “PhC-GEMM” is used to describe a 1D-PhC-GEMM structure, and/or a 2D-PhC-GEMM layer, and/or a 3D-PhC-GEMM structure, and/or a combination of a 1D-PhC-GEMM structure with a 2D-PhC-GEMM layer and/or a 3D-PhC-GEMM structure.

In some embodiments, the PhC-GEMM structure of the present invention is integrated with conventional photonic-crystal material structures, including one-dimensional (1D) photonic crystals, two-dimensional (2D) photonic crystals, or three-dimensional (3D) photonic crystals according to well-known photonic crystal principles (see, e.g., PHOTONIC CRYSTALS: MOLDING THE FLOW OF LIGHT (SECOND EDITION) by John D. Joannopoulos et al., Princeton University Press; 2nd edition (Feb. 11, 2008), ISBN number 13:978-0691124568), which is hereby incorporated by reference in its entirety.

In some embodiments, the metallo-semiconductor layers and/or the metallo-dielectric layers and/or the metallo-semiconductor-dielectric layers are used to form semiconductor devices, including light emitting devices (LEDs), resonant-cavity LEDs (RC-LEDs), micro-cavity LEDs (MC-LEDs), laser diodes (LDs), vertical-cavity surface emitting lasers (VCSELs), transistors, sensors, detectors, plasmonic devices, and/or the like.

In some embodiments, the materials, structures, and devices described herein are used for fabricating LED-based solid state lighting (SSL) luminaires, lamps, fixtures, and the like. In some embodiments, the PhC-GEMM LEDs described herein are designed to emit blue light and are integrated with a phosphor-doped material in order to produce white light. In some embodiments, a PhC-GEMM-based LED device is integrated with a selective transmission mirror (e.g., a blue-pass mirror that is transparent to blue light). In some embodiments, a Photonic Crystal GEMM LED is coupled to a blue-pass mirror located at or near the light-exiting face of the PhC-GEMM LED such that the blue-pass mirror allows the blue light generated by the PhC-GEMM LED to pass through the mirror to interact with and excite the phosphor-doped material to generate white light. In some embodiments, the generated white light is reflected by the blue-pass mirror, thereby blocking the white light and preventing its entry back into the PhC-GEMM LED. In some embodiments, the blue-pass mirror reduces heating of the die. Additional benefits of integrating the PhC-GEMM with the blue pass mirror are described in Parkyn et al., “Remote phosphor with recycling blue-pass mirror”, Sep. 8, 2005, Proceedings of SPIE, vol. 5942, which is hereby incorporated by reference in its entirety.

In some embodiments, the present invention provides photonic structures that include one or more periods of alternating layers of metal materials (e.g., HfN) and III-nitride materials (e.g., AlN) to produce photonic structures for tuning the reflectivity spectrum of the photonic structure. In some embodiments, the peak of the reflectivity and reflectivity bandwidth spectrum is larger when HfN and GaN are used as the alternating materials due to the larger difference in the real index of refraction between GaN and HfN (Δn≈2.0) as compared to AlN and HfN (Δn≈1.6). In addition, HfN and GaN are substantially lattice matched and therefore the material quality (e.g., surface roughness, full-width at half-max (FWHM) of the x-ray diffraction (XRD) rocking-curve, and the like) of the HfN—GaN structure will be improved as compared to a HfN—AlN structure.

In some embodiments, the metallo-semiconductor structure is epitaxially grown on a GaN/sapphire to provide a highly reflective, highly electrically conductive PhC-GEMM structure. In some embodiments, this structure dramatically improves the reflectivity of the GEMM over a range of wavelengths, tunable from approximately 370 nm to approximately 700 nm due to the large and continuous difference in the real index of refraction. In some embodiments, with proper selection of the thicknesses of the metallic layer and semiconductor layers of the PhC-GEMM structure, the reflectivity spectrum of the PhC-GEMM is tunable to select specific peak wavelengths and bandwidths and therefore address specific and diverse application areas.
