Repository: nordquists/nlp

File: experiment/H01L21-00/US10964602B2.html (part 1 of 2)
US10964602B2 - Fabrication of a pair of vertical fin field effect transistors having a merged top source/drain 
  - Google Patents

Abstract

A method of fabricating a vertical fin field effect transistor with a merged top source/drain, including, forming a source/drain layer at the surface of a substrate, forming a plurality of vertical fins on the source/drain layer; forming protective spacers on each of the plurality of vertical fins, forming a sacrificial plug between two protective spacers, forming a filler layer on the protective spacers not in contact with the sacrificial plug, and selectively removing the sacrificial plug to form an isolation region trench between the two protective spacers.

Description

BACKGROUND
Technical Field
The present invention generally relates to adjacent vertical fin field effect transistors (FinFETs) having a merged top source/drain, and more particularly to fabricating two vertical fin field effect transistors electrically coupled through a merged top source/drain.

Description of the Related Art
A Field Effect Transistor (FET) typically has a source, a channel, and a drain, where current flows from the source to the drain, and a gate that controls the flow of current through the channel. Field Effect Transistors (FETs) can have a variety of different structures, for example, FETs have been fabricated with the source, channel, and drain formed in the substrate material itself, where the current flows horizontally (i.e., in the plane of the substrate), and FinFETs have been formed with the channel extending outward from the substrate, but where the current also flows horizontally from a source to a drain. The channel for the FinFET can be an upright slab of thin rectangular silicon (Si), commonly referred to as the fin with a gate on the fin, as compared to a MOSFET with a single gate in the plane of the substrate. Depending on the doping of the source and drain, an n-FET or a p-FET can be formed.

Examples of FETs can include a metal-oxide-semiconductor field effect transistor (MOSFET) and an insulated-gate field-effect transistor (IGFET). Two FETs also can be coupled to form a complementary metal oxide semiconductor (CMOS) device, where a p-channel MOSFET and n-channel MOSFET are coupled together.

With ever decreasing device dimensions, forming the individual components and electrical contacts becomes more difficult. An approach is therefore needed that retains the positive aspects of traditional FET structures, while overcoming the scaling issues created by forming smaller device components.

SUMMARY
In accordance with an embodiment of the present invention, a method of fabricating adjacent vertical fin field effect transistors with a merged top source/drain is provided. The method includes forming a source/drain layer at the surface of a substrate, forming a plurality of vertical fins on the source/drain layer. The method further includes forming protective spacers on each of the plurality of vertical fins. The method further includes forming a sacrificial plug between two protective spacers. The method further includes forming a filler layer on the protective spacers not in contact with the sacrificial plug, and selectively removing the sacrificial plug to form an isolation region trench between the two protective spacers.

In accordance with another embodiment of the present invention, a method of fabricating two vertical fin field effect transistors electrically coupled through a merged top source/drain is provided. The method includes forming a source/drain layer on a substrate, forming at least four vertical fins on the source/drain layer. The method further includes forming an isolation region through the source/drain layer to separate the source/drain layer into a first bottom source/drain and a second bottom source/drain, wherein at least two of the least four vertical fins are on the first bottom source/drain, and at least two of the least four vertical fins are on the second bottom source/drain. The method further includes forming a top source/drain on each of the at least four vertical fins, wherein the top source/drains are formed to a size that is sufficient for at least two top source/drains to coalesce into a merged source/drain.

In accordance with another embodiment of the present invention, an adjoined pair of vertical fin devices is provided. The adjoined pair of vertical fin devices includes a first bottom source/drain and a second bottom source/drain on a substrate, wherein the first bottom source/drain is separated from the second bottom source/drain by a shallow trench isolation region in the substrate. The adjoined pair of vertical fin devices further includes at least four vertical fins, wherein at least two of the at least four vertical fins are on the first bottom source/drain and at least two of the at least four vertical fins are on the second bottom source/drain. The adjoined pair of vertical fin devices further includes a gate structure on each of the at least four vertical fins. The adjoined pair of vertical fin devices further includes a top source/drain on at least one of the at least two vertical fins on the first bottom source/drain, a top source/drain on at least one of the at least two vertical fins on the second bottom source/drain, and a merged source/drain on one vertical fin on the first bottom source/drain and one adjacent vertical fin on the second bottom source/drain that bridges the shallow trench isolation region to electrically couple the adjacent vertical fins.

These and other features and advantages will become apparent from the following detailed description of illustrative embodiments thereof, which is to be read in connection with the accompanying drawings.

BRIEF DESCRIPTION OF THE DRAWINGS
The following description will provide details of preferred embodiments with reference to the following figures wherein:

 FIG. 1 is a cross-sectional side view showing a substrate, in accordance with an embodiment of the present invention;

 FIG. 2 is a cross-sectional side view showing a bottom source/drain layer at the surface of the substrate, a vertical fin layer on the bottom source/drain layer, a hardmask layer on the vertical fin layer, a sacrificial mandrel layer and a template layer on the hardmask layer, in accordance with an embodiment of the present invention;

 FIG. 3 is a cross-sectional side view showing a plurality of vertical fins with a hardmask cap on each vertical fin, in accordance with an embodiment of the present invention;

 FIG. 4 is a cross-sectional side view showing remaining vertical fins after selective removal of intervening vertical fin(s) by a fin cut process, in accordance with an embodiment of the present invention;

 FIG. 5 is a cross-sectional side view showing a protective cover formed on the plurality of vertical fins and hardmask caps, in accordance with an embodiment of the present invention;

 FIG. 6 is a cross-sectional side view showing protective spacers formed on the vertical fins and a portion of the hardmask caps after an etch-back process, in accordance with an embodiment of the present invention;

 FIG. 7 is a cross-sectional side view showing a pinch-off layer formed on the protective spacers, hardmask caps, and exposed portions of the source/drain layer, in accordance with an embodiment of the present invention;

 FIG. 8 is a cross-sectional side view showing a sacrificial plug between two protective spacers on vertical fins after etching back portions of the pinch-off layer, in accordance with an embodiment of the present invention;

 FIG. 9 is a cross-sectional side view showing a filler layer on the protective spacers, hardmask caps, and sacrificial plug, in accordance with an embodiment of the present invention;

 FIG. 10 is a cross-sectional side view showing the filler layer and sacrificial plug after a chemical-mechanical polishing (CMP), in accordance with an embodiment of the present invention;

 FIG. 11 is a cross-sectional side view showing an isolation region trench formed between two opposing protective spacers on adjacent vertical fins by removal of the sacrificial plug, in accordance with an embodiment of the present invention;

 FIG. 12 is a cross-sectional side view showing the isolation region trench extended through the source/drain layer and into a portion of the underlying substrate, in accordance with an embodiment of the present invention;

 FIG. 13 is a cross-sectional side view showing exposed vertical fins after removal of the filler layer, protective spacers, and hardmask caps, in accordance with an embodiment of the present invention;

 FIG. 14 is a cross-sectional side view showing a dummy layer covering the vertical fins, source/drain layer segments, and forming a fill in the isolation region trench, in accordance with an embodiment of the present invention;

 FIG. 15 is a cross-sectional side view a showing masking layer on an ILD layer, in accordance with an embodiment of the present invention;

 FIG. 16 is a cross-sectional side view showing isolation region trenches formed into the substrate on both sides of the initial isolation region trench, in accordance with an embodiment of the present invention;

 FIG. 17 is a cross-sectional side view showing the isolation region trenches and vertical fins after removal of the ILD layer and masking layer or the OPL, in accordance with an embodiment of the present invention;

 FIG. 18 is a cross-sectional side view showing a trench fill layer on the vertical fins and bottom source/drains, and in the isolation region trenches, in accordance with an embodiment of the present invention;

 FIG. 19 is a cross-sectional side view showing filled shallow trench isolation regions in the substrate adjacent to bottom source/drains, in accordance with an embodiment of the present invention;

 FIG. 20 is a cross-sectional side view showing a bottom spacer and a gate structure formed on each of the vertical fins, bottom source/drains, and shallow trench isolation regions, in accordance with an embodiment of the present invention;

 FIG. 21 is a cross-sectional side view showing an ILD layer on configured gate structures, in accordance with an embodiment of the present invention;

 FIG. 22 is a cross-sectional side view showing a top spacer layer on the ILD layer and vertical fins, in accordance with an embodiment of the present invention;

 FIG. 23 is a cross-sectional side view showing top source/drains formed on the upper portion of the vertical fins, in accordance with an embodiment of the present invention; and

 FIG. 24 is a cross-sectional side view showing a second ILD layer formed on the top source/drains and top spacer layer, in accordance with an embodiment of the present invention.

DETAILED DESCRIPTION
Principles and embodiments of the present invention relate generally to avoiding first level metallic interconnects between adjacent FinFETs by fabricating top source/drains on vertical fins that merge into a single top source/drain that spans the two vertical fins. Typically, different electrical contacts are formed to the top source/drain on each vertical fin, and interconnecting the electrical contacts through a metallization layer. By epitaxially growing the top source/drain until two separate top source/drains amalgamate into a merged source/drain, additional steps and metallization connects can be avoided.

In addition, a self-aligned isolation region can be formed between the two coupled FinFET devices, where the isolation region can be self-aligned with the gate structures on the adjacent devices, and the merged top source/drain can bridge the isolation region to electrically couple the adjacent vertical fins. The self-aligned isolation region (e.g. shallow trench isolation (STI) region) can be adjacent to and in contact with spacers on the sidewalls of a vertical fin, where the thickness of the spacer(s) can determine the distance of the isolation region from the vertical fin(s). The gate lengths on both sidewalls of a vertical fin can be the same, and the gate lengths on two adjacent vertical fins can be the same, where increased consistency of the gate lengths can improve device performance.

Principles and embodiments of the present invention also relate to use of a pinch-off layer to locate a sacrificial plug between two closely spaced vertical fins to align the isolation region with the two vertical fins and gate structures formed thereon. Control of different distances between a plurality of vertical fins and/or selective fin removal can provide closer spacing between vertical fins intended to be electrically coupled through the merged source/drains, and greater spacing between other fins forming the FinFET device, such that the closer fins are properly spaced for the top source/drains to amalgamate before the other top source/drains grow to a size that shorts the neighboring vertical fins that are farther apart.

Exemplary applications/uses to which the present invention can be applied include, but are not limited to: vertical FinFETs, complementary metal-oxide-semiconductor (CMOS) field effect transistors, digital logic gates (e.g., NAND, NOR, XOR, etc.) and memory devices (e.g., DRAM, SRAM, etc.).

In various embodiments, the materials and layers can be deposited by physical vapor deposition (PVD), chemical vapor deposition (CVD), atomic layer deposition (ALD), molecular beam epitaxy (MBE), or any of the various modifications thereof, for example, plasma-enhanced chemical vapor deposition (PECVD), metal-organic chemical vapor deposition (MOCVD), low pressure chemical vapor deposition (LPCVD), electron-beam physical vapor deposition (EB-PVD), and plasma-enhanced atomic layer deposition (PEALD). The depositions can be epitaxial processes, and the deposited material can be crystalline. In various embodiments, formation of a layer may be by one or more deposition processes, where, for example, a conformal layer can be formed by a first process (e.g., ALD, PEALD, etc.) and a fill can be formed by a second process (e.g., CVD, electrodeposition, PVD, etc.).

Reference to source/drain projections, layers, regions, etc., is intended to indicate that the particular device feature can be implemented as a source or a drain except as expressly indicated otherwise. In addition, the role of source and drain for an active device can in some instances be reversed, so a previously indicated drain may instead be a source and vice versa. Reference to a source/drain is, therefore, intended to encompass the broadest reasonable scope of the term.

It is to be understood that aspects of the present invention will be described in terms of a given illustrative architecture; however, other architectures, structures, substrate materials and process features and steps can be varied within the scope of aspects of the present invention.

It should be noted that certain features may not be shown in all figures for the sake of clarity. This is not intended to be interpreted as a limitation of any particular embodiment, or illustration, or scope of the claims.

Referring now to the drawings in which like numerals represent the same or similar elements and initially to FIG. 1, a cross-sectional side view of a substrate is shown, in accordance with an embodiment of the present invention.

In one or more embodiments, a substrate 110 can be a semiconductor or an insulator, or a combination of semiconductor and insulator with an active surface layer (ASL) made of a semiconductor material at the substrate surface. Various portions of the substrate 110 can be crystalline, semi-crystalline, microcrystalline, or amorphous. The substrate can be essentially (i.e., except for contaminants) a single element (e.g., silicon), primarily (i.e., with doping) of a single element, for example, silicon (Si) or germanium (Ge), or the substrate can include a compound, for example, Al2O3, SiO2, GaAs, SiC, or SiGe. In various embodiments, the substrate can include a carrier portion that can be polycrystalline or amorphous, or an insulating material (e.g. glass, Al2O3, SiC, etc.) and an active surface layer that is a single crystal semiconductor material.

In one or more embodiments, the substrate 110 can have multiple material layers, for example, a semiconductor-on-insulator substrate (SeOI), a silicon-on-insulator substrate (SOI), germanium-on-insulator substrate (GeOI), or silicon-germanium-on-insulator substrate (SGOI), where an active surface semiconductor layer of the substrate 110 can be on a substrate insulator layer (e.g., buried oxide layer (BOX)). The substrate 110 can also have other layers forming the substrate, including high-k oxides and/or nitrides. The substrate 110 can also have other device structures such as isolation regions (not shown). In one or more embodiments, a substrate insulator layer (e.g., BOX layer) can be formed on at least a portion of a substrate 110.

In various embodiments, the substrate 110 may be a single crystal silicon (Si), silicon-germanium (SiGe), or III-V semiconductor (e.g., GaAs) wafer, or have a single crystal silicon (Si), silicon-germanium (SiGe), or III-V semiconductor (e.g., GaAs) active surface layer. In one or more embodiments, the substrate 110 can be a single crystal silicon wafer.

In various embodiments, the substrate can be n-doped (e.g., with phosphorous, arsenic, antimony, etc.) or p-doped (e.g., with boron, gallium, indium, etc.), where the substrate dopant can be a counter-dopant for a bottom source/drain dopant type.

 FIG. 2 is a cross-sectional side view showing a bottom source/drain layer at the surface of the substrate, a vertical fin layer on the bottom source/drain layer, a hardmask layer on the vertical fin layer, a sacrificial mandrel layer and a template layer on the hardmask layer, in accordance with an embodiment of the present invention.

In one or more embodiments, a bottom source/drain layer 120 can be formed at the surface of the substrate 110, where the bottom source drain layer 120 may be formed from the substrate surface material (e.g., through dopant implantation) or formed on the substrate surface (e.g., by epitaxial growth and in situ or ex situ dopant implantation).

In various embodiments, the bottom source/drain layer 120 can be formed by epitaxial growth on an exposed portion of the substrate 110, and/or dopants can be implanted into the bottom source/drain layer 120. The bottom source/drain layer 120 can be in-situ doped (where doping and epitaxy growth are performed at the same time), and/or ex-situ doped (where doping occurs before and/or after epitaxy). Dopants can be incorporated during epitaxy or by other suitable doping techniques, including but not limited to, ion implantation, gas phase doping, plasma doping, plasma immersion ion implantation, cluster doping, infusion doping, liquid phase doping, solid phase doping, etc. In various embodiments, the bottom source/drain layer 120 can be doped to form n-type or p-type source/drains to fabricate NFETs or PFETs.

In one or more embodiments, a vertical fin layer 130 can be formed on the bottom source/drain layer 120, where a crystalline vertical fin layer can be epitaxially grown on a crystalline bottom source/drain layer 120 having a predetermined crystal orientation. The vertical fin layer 130 can be a crystalline semiconductor material.

In one or more embodiments, the vertical fin layer 130 can be silicon or silicon-germanium, where the vertical fin layer can be strained or unstrained depending on the amount of lattice mismatch between the material of the vertical fin layer 130 and the material of the bottom source/drain layer 120 and/or substrate 110.

In one or more embodiments, a hardmask layer 140 can be formed on the vertical fin layer 130, where the hardmask layer 140 can be patterned to form masks for forming one or more vertical fins.

In one or more embodiments, the hardmask layer 140 can be silicon oxide (SiO), silicon nitride (SiN), a silicon oxynitride (SiON), a silicon carbonitride (SiCN), a silicon boronitride (SiBN), a silicon borocarbide (SiBC), a silicon boro carbonitride (SiBCN), a boron carbide (BC), a boron nitride (BN), or combinations thereof.

In one or more embodiments, a sacrificial mandrel layer 150 may be formed on at least a portion of the hardmask layer 140. The sacrificial mandrel layer 150 may be a semiconductor material, for example, amorphous silicon (a-Si), polycrystalline silicon (p-Si), microcrystalline silicon (m-Si), amorphous carbon (a-C), or combinations thereof.

In one or more embodiments, a template layer 155 can be formed on the sacrificial mandrel layer 150, where the template layer 155 can be a lithography resist material, for example, an photoresist material or an e-beam resist material (e.g., poly methylmethacralate (PMMA), hydrogen silsequioxane (HSQ), etc.). In various embodiments, the template layer 155 can be spun onto the surface of the sacrificial mandrel layer 150.

 FIG. 3 is a cross-sectional side view showing a plurality of vertical fins with a hardmask cap on each vertical fin, in accordance with an embodiment of the present invention.

In one or more embodiments, a vertical fin 131 can be formed on a substrate 110. In various embodiments, the vertical fins 131 can be etched into the vertical fin layer 130 on the bottom source/drain layer 120 by employing a lithographic patterning process, a sidewall image transfer (SIT) process, or epitaxially grown on the substrate. The vertical fin 131 can be formed by a SIT process (i.e., self-aligned double patterning (SADP)), or double sidewall image transfer process (e.g., self-aligned quadruple patterning (SAQP)), as would be known in the art.

In one or more embodiments, the template layer 155 may be formed on at least a portion of the sacrificial mandrel layer 150, where the template layer 155 may be a soft mask that can be patterned and developed to form opening(s) and mask feature(s). In various embodiments, the template layer 155 can be patterned and developed to form one or more mandrel templates that cover a portion of the sacrificial mandrel layer 150, while exposing other portions of the sacrificial mandrel layer 150.

In one or more embodiments, a plurality of sacrificial mandrels can be formed from the sacrificial mandrel layer 150, where an anisotropic etch may be used to form the sacrificial mandrels. An anisotropic etch may be a dry plasma etch, for example, a reactive ion etch (RIE), that preferentially removes material from the sacrificial mandrel layer 150 in a direction normal to the surface, while limiting etching of the sidewalls. The plurality of sacrificial mandrels may act as templates for forming spacers for the SIT process.

In one or more embodiments, the sacrificial mandrels may have a width in the range of about 5 nm to about 60 nm, or in the range of about 10 nm to about 40 nm, where the width of a sacrificial mandrel can define the distance, D1, between two spacers, and thereby, two subsequently formed adjacent vertical fins 131. A distance, D2, between two vertical fins 131 separated by a single intervening vertical fin 131 can be twice the distance D1 plus the width, W, of the intervening vertical fin (i.e., (2×D1)+W).

It should be noted that distances D1 and D2 are measured between facing surfaces of the vertical fins 131, whereas pitch is the distance measured between the same face of the vertical fins.

In one or more embodiments, the plurality of sacrificial mandrels may have a pitch between adjacent sacrificial mandrels different from the width of the sacrificial mandrels. The pitch between adjacent sacrificial mandrels may be in the range of about 20 nm to about 200 nm, or in the range of about 70 nm to about 120 nm, or in the range of about 24 nm to about 80 nm, or in the range of about 35 nm to about 100 nm, where the pitch between sacrificial mandrels can control the distance between spacers on the adjacent sacrificial mandrels, and thereby, the distance, D2 between vertical fins 131 separated by an intervening fin.

In one or more embodiments, one or more spacer layer(s) may be formed on one or more of the sacrificial mandrels. The spacer layer(s) can be formed by a blanket deposition over the sacrificial mandrels and exposed portions of the surface of the hardmask layer 140, where the blanket deposition may be a conformal deposition, for example by ALD, CVD, or a combination thereof. The thickness of the spacer layers can be predetermined to control the width, W, of the subsequently formed vertical fins 131, and to vary the pitch between fin templates by introducing additional spacer layers to provide variably spaced vertical fins. Using an SIT process or double SIT process provides chemical process control over critical dimension (CD) resolution (e.g., monolayer thickness resolution for ALD) in place of optical resolution limits on critical dimensions.

In one or more embodiments, the spacer layer may have a thickness in the range of about 3 nm to about 25 nm, or in the range of about 5 nm to about 20 nm, where the thickness of the spacer layer can determine the width of the vertical fins 131.

In one or more embodiments, the sacrificial mandrels can be removed to form a plurality of free-standing spacers, where the spacers may have a first pitch controlled by the spacer width and width of the sacrificial mandrels, and a second pitch controlled by the pitch of the sacrificial mandrels, such that the free standing spacers can be shifted closer to or further from a neighboring spacer. The sacrificial mandrels can be removed by a selective isotropic etch that removes the material of the sacrificial mandrels without notably effecting the spacers or hardmask layer 140.

In various embodiments, the pattern of the spacers can be transferred to the hardmask layer 140, by a directional etch to form hardmask caps 141. The portions of the vertical fin layer between the hardmask caps 141 and spacers can be removed by a directional etch, for example, a reactive ion etch or a neutral beam etch (NBE).

In one or more embodiments, one or more vertical fin(s) 131 can be formed from the vertical fin layer 130 using the spacers and/or hardmask caps 141 formed from the hardmask layer 140 as templates. In various embodiments, the spacers may be removed prior to formation of the vertical fins 131, and the hardmask caps 141 may be used to mask the vertical fin layer 130 for etching.

In various embodiments, each of the one or more vertical fin(s) 131 can be formed on a portion of the underlying source/drain layer 120, where the source/drain layer may form a source/drain for one or more of the vertical fin(s) 131.

In one or more embodiments, the vertical fin 131 can be formed on the source/drain layer 120, where the vertical fin 131 can be a strained vertical fin made of a semiconductor material. The vertical fin 131 can have a tensile or compressive strain. In some embodiments, the strain in the vertical fin 131 ranges from 0.3% to 1.5%, although fins with greater or less strain can also be employed.

 FIG. 4 is a cross-sectional side view showing remaining vertical fins after selective removal of intervening vertical fin(s) by a fin cut process, in accordance with an embodiment of the present invention.

In one or more embodiments, the distances, D1 and D2, between adjacent vertical fins 131 can be further adjusted using a fin cut process to remove certain predetermined vertical fins 131 to form a larger space (e.g., 2×, 3×, 4×, etc. the fin pitch) between vertical fins. In various embodiments, one or more vertical fins 131 can be removed through masking and etching, as would be known in the art for a fin cut process. A remaining vertical fin can have a distance, D2, to a first adjacent fin 131, and a distance, D1, to a second adjacent fin. The distance, D2, can be larger than the distance, D1. The distance, D1, can be the smallest distance between two immediately adjacent fins 131.

In one or more embodiments, the distance, D1, between two adjacent vertical fins can be in the range of about 10 nm to about 40 nm, or in the range of about 10 nm to about 25 nm, although other distances are also contemplated.

In one or more embodiments, the distance, D2, between two adjacent vertical fins can be in the range of about 30 nm to about 100 nm, or in the range of about 40 nm to about 100 nm, or in the range of about 50 nm to about 75 nm, although other distances are also contemplated.

 FIG. 5 is a cross-sectional side view showing a protective cover formed on the plurality of vertical fins and hardmask caps, in accordance with an embodiment of the present invention.

In one or more embodiments, a protective cover 160 can be formed on the exposed top surface and sides of the hardmask caps 141, and sidewalls and end faces of the one or more vertical fin(s) 131 formed on the source/drain layer 120, where the protective cover 160 can be formed by a blanket deposition. In various embodiments, the protective cover 160 can be formed on the hardmask caps 141, vertical fins 131, and exposed surface of the source/drain layer 120 by a conformal deposition, for example, ALD or PEALD, such that the thickness of the protective cover can be tightly controlled.

In various embodiments, the protective cover 160 can have an essentially uniform thickness (e.g., within process variances/tolerances) on the horizontal and vertical exposed surfaces.

In one or more embodiments, the protective cover 160 can have a thickness, Tc, in the range of about 3 nm to about 25 nm, or in the range of about 5 nm to about 20 nm, or about 7 nm to about 15 nm.

In one or more embodiments, the protective cover 160 can be silicon oxide (SiO), silicon nitride (SiN), a silicon oxynitride (SiON), a silicon carbonitride (SiCN), a silicon boronitride (SiBN), a silicon borocarbide (SiBC), a silicon boro carbonitride (SiBCN), a boron carbide (BC), a boron nitride (BN), or combinations thereof. The material of the protective cover can be the same material as the hardmask caps 141, so the protective cover 160 and hardmask caps 141 can be removed by the same process. In various embodiments, the protective cover 160 and hardmask caps 141 can be different materials, so the protective cover can be selectively removed without removing the hardmask caps 141.

 FIG. 6 is a cross-sectional side view showing protective spacers formed on the vertical fins and a portion of the hardmask caps after an etch-back process, in accordance with an embodiment of the present invention.

In one or more embodiments, the protective cover 160 can be removed from the horizontal surfaces of the hardmask caps 141 and source/drain layer 120, while leaving protective spacers 161 on at least the sidewalls and end faces of the vertical fins 131. A directional etch (e.g., RIE) can be used to remove the portion of the protective cover 160 from the horizontal surfaces.

In various embodiments, the thickness of the protective spacers 161 can define an offset distance from the sidewalls of the vertical fins 131 and fill in a portion of the space between adjacent vertical fins. The thickness of the protective cover 160 can determine the width and position of a sacrificial plug between two closely spaced vertical fins 131.

 FIG. 7 is a cross-sectional side view showing a pinch-off layer formed on the protective spacers, hardmask caps, and exposed portions of the source/drain layer, in accordance with an embodiment of the present invention.

In one or more embodiments, a pinch-off layer 170 can be formed on the protective spacers 161 and source/drain layer 120, where the pinch-off layer can be blanket deposited (e.g., CVD, PECVD, LPCVD, ALD, PEALD, etc.).

In one or more embodiments, the thickness of the pinch-off layer 170 can be predetermined to fill the space between two closely spaced (e.g., having distance D1) vertical fins 131 to form a sacrificial plug 175, where two portions of the pinch-off layer 170 can coalesce into the sacrificial plug 175.

In one or more embodiments, the pinch-off layer 170 and sacrificial plug 175 can be silicon oxide (SiO), silicon nitride (SiN), a silicon oxynitride (SiON), a silicon carbonitride (SiCN), a silicon boronitride (SiBN), a silicon borocarbide (SiBC), a silicon boro carbonitride (SiBCN), a boron carbide (BC), a boron nitride (BN), or combinations thereof. The material of the pinch-off layer 170 and sacrificial plug 175 can be a different material from the protective spacer(s) 161 and hardmask caps 141, so the pinch-off layer 170 and sacrificial plug 175 can be selectively etched back, and can be selectively removed from between two protective spacers.

 FIG. 8 is a cross-sectional side view showing a sacrificial plug between two protective spacers on vertical fins after etching back portions of the pinch-off layer, in accordance with an embodiment of the present invention.

In one or more embodiments, the pinch-off layer 170 can be uniformly removed from the exposed surfaces, such that a sacrificial plug 175 remains in the space between two closely spaced vertical fins 131. An isotropic etch (e.g., wet etch) can be used to remove the thickness of the pinch-off layer 170 from the exposed surfaces, where the isotropic etch can be a timed etch. The predetermined thickness of pinch-off layer material can be removed to expose the protective spacers 161 and source/drain layer 120, while only reducing the height of the sacrificial plug 175 between the vertical fins 131 by approximately the material thickness. In various embodiments, the height of the sacrificial plug 175 can be greater than the height of the vertical fins.

 FIG. 9 is a cross-sectional side view showing a filler layer on the protective spacers, hardmask caps, and sacrificial plug, in accordance with an embodiment of the present invention.

In one or more embodiments, a filler layer 180 can be formed on the protective spacers 161, hardmask caps 141, sacrificial plug 175, and exposed surfaces of the source/drain layer 120, where the filler layer can be blanket deposited on the exposed surfaces. The filler layer can extend above the top surfaces of the hardmask caps 141, protective spacers 161, and sacrificial plug 175.

In one or more embodiments, the filler layer 180 can be silicon oxide (SiO), silicon nitride (SiN), a silicon oxynitride (SiON), a silicon carbonitride (SiCN), a silicon boronitride (SiBN), a silicon borocarbide (SiBC), a silicon boro carbonitride (SiBCN), a boron carbide (BC), a boron nitride (BN), or combinations thereof. The material of the filler layer 180 can be a different material from the sacrificial plug 175, such that the sacrificial plug 175 can be selectively removed without removing the filler layer 180. In various embodiments, the filler layer can be the same material as the hardmask caps 141 and protective spacers 161, so the filler layer 180, hardmask caps 141, and protective spacers 161 can be removed at the same time with the same isotropic etch.

 FIG. 10 is a cross-sectional side view showing the filler layer and sacrificial plug after a chemical-mechanical polishing (CMP), in accordance with an embodiment of the present invention.

In one or more embodiments, the height of the excess filler layer material, and upper portions of the hardmask caps 141, protective spacers 161, and sacrificial plug 175 can be reduced using a CMP to provide a smooth, flat surface. In various embodiments, the portion of the hardmask caps 141 that is removed is less than the original height of the hardmask caps 141, such that the tops of the vertical fins 131 are still covered by at least a portion of the hardmask caps 141. The original height of the sacrificial plug 175 can be greater than the combined height of the hardmask cap 141 and vertical fin 131 after the CMP, so a crease or divot formed during deposition of the sacrificial plug 175 can be removed by the CMP. The top surface of the sacrificial plug can be exposed after the CMP.

In one or more embodiments, a plurality of vertical fins 131 can be on the source/drain layer 120 with a protective spacer on each sidewall of each vertical fin 131. A sacrificial plug 175 can be between and in contact with at least two opposing protective spacers 161 on adjacent vertical fins 131, and a filler layer can be in the space between opposing protective spacers 161 not filled by a sacrificial plug 175. In various embodiments, the sacrificial plug 175 can be directly on the source/drain layer 120 and in direct contact with two opposing protective spacers 161.

 FIG. 11 is a cross-sectional side view showing an isolation region trench formed between two opposing protective spacers on adjacent vertical fins by removal of the sacrificial plug, in accordance with an embodiment of the present invention.

In one or more embodiments, the sacrificial plug 175 can be removed, where the sacrificial plug 175 can be removed using a selective etch. The selective etch can be a directional etch (e.g., RIE) or a non-directional isotropic etch (e.g., wet etch). Removal of the sacrificial plug 175 can form an isolation region trench 190 between two protective spacers 161, and expose a portion of the underlying source/drain layer 120 between two closely spaced vertical fins 131. In various embodiments, the isolation region trench can be self-aligned with the two closely spaced vertical fins 131, and off-set from the vertical fins by the thickness of the opposing protective spacers 161.

 FIG. 12 is a cross-sectional side view showing the isolation region trench extended through the source/drain layer and into a portion of the underlying substrate, in accordance with an embodiment of the present invention.

In one or more embodiments, the exposed portion of the source/drain layer 120 can be removed to extend the isolation region trench 190 through the source/drain layer 120 at least to the substrate 110. Removal of the portion of the source/drain layer at the bottom of the isolation region trench 190 can separate the source/drain layer into two segments 121. The exposed portion of the source/drain layer 120 can be removed using a selective, directional etch, for example, a selective RIE.

In one or more embodiments, a portion of the substrate 110 can be removed from the bottom of the isolation region trench 190 to extent the isolation region trench 190 into the substrate 110. Extension of the isolation region trench 190 into the substrate 110 can further electrically isolate two FinFET device subsequently formed on the source/drain layer.

In one or more embodiments, the isolation region trench 190 can have a width in the range of about 10 nm to about 40 nm, or in the range of about 20 nm to about 30 nm, although other widths are also contemplated.

In one or more embodiments, the isolation region trench 190 can extend into the substrate 110 by a distance in the range of about 20 nm to about 70 nm, or in the range of about 30 nm to about 50 nm, although other depths are also contemplated.

 FIG. 13 is a cross-sectional side view showing exposed vertical fins after removal of the filler layer, protective spacers, and hardmask caps, in accordance with an embodiment of the present invention.
