Repository: nordquists/nlp

File: experiment/H01L/US10053556B2.html (part 1 of 4)
US10053556B2 - Barrier coating compositions, composites prepared therefrom, and quantum dot polymer composite articles including the same 
  - Google Patents

Abstract

A barrier coating composition including: a monomer combination including a first monomer having at least two thiol groups at its terminal end and a second monomer having at least two carbon-carbon unsaturated bond-containing groups at its terminal end; and a plurality of organo-modified clay particles dispersed in the monomer combination, wherein the organo-modified clay particles include a compound having a hydrocarbyl group linked to a heteroatom, and wherein the compound is a primary, secondary, or tertiary amine, a quaternary organoammonium salt, a primary, secondary, or tertiary phosphine, a quaternary organophosphonium salt, a thiol including an amine group, or a combination thereof.

Description

CROSS-REFERENCE TO RELATED APPLICATION
This application claims priority to and the benefit of Korean Patent Application No. 10-2014-0174445 filed in the Korean Intellectual Property Office on Dec. 5, 2014, the entire contents of which are incorporated herein by reference.

BACKGROUND
1. Field

Barrier coating compositions, composites prepared therefrom, and quantum dot-polymer composite articles including the same are disclosed.

2. Description of the Related Art

A light emitting particle may be dispersed in a polymer host matrix and may be used in various display devices as a composite. For example, a semiconductor nanocrystal called a quantum dot (QD) is dispersed in a host matrix of a polymer or an inorganic material, and thus may be used as a light conversion layer in a light emitting diode (LED) and the like. Particle size of the quantum dots may be relatively readily adjusted during colloid synthesis, and in addition, the particle sizes may be uniformly controlled. When the quantum dot has a size of less than or equal to about 10 nanometers (nm), a quantum confinement effect becomes significant, and thus, as the particle size decreases, the bandgap increases, and thereby the energy density becomes larger. Accordingly, the quantum dot may emit light in a visible light region with excellent luminous efficiency and thus, active research efforts have been focused on application of the quantum dot to various lighting devices, a light emitting diode (LED) for a backlight unit, and the like.

The quantum dot has theoretical quantum efficiency of about 100% and may emit light with a high color purity (e.g., of less than or equal to about 40 nm of a full width at half maximum (FWHM)). Thus, the quantum dot is expected to provide high luminous efficiency and improved color reproducibility compared to an inorganic phosphor used in a conventional art. However, since the quantum dot is a short-living nano-size particle, which is vulnerable, for example, to an external factor such as moisture or oxygen (unlike the inorganic phosphor, which is a micro-size particle), development of technology for overcoming this problem is needed. When the quantum dot is used in a quantum dot-polymer composite in a light emitting diode or a quantum dot sheet, it is important to well maintain a passivation layer on the surface of the quantum dot in order to secure its high efficiency and color purity. The quantum dot-polymer composite may have a barrier coating for protecting the quantum dot from moisture or oxygen, and as the barrier coating, a deposited metal oxide (e.g., formed by sputtering and the like) has been extensively used. However, a currently-used barrier coating shows an insufficient performance with regard to the economic or technological aspects of the device.

Thus, there remains a need in a new and efficient barrier coating that would be applicable to a quantum dot polymer composite.

SUMMARY
An embodiment provides a barrier coating composition that is applicable to a quantum dot polymer composite.

Another embodiment provides a clay-polymer composite for a barrier coating manufactured from the composition.

Yet another embodiment provides a quantum dot-polymer composite article including a barrier coating manufactured from the composition.

In an embodiment, a barrier coating composition includes:

a monomer combination including a first monomer having at least two thiol groups at its terminal end and a second monomer having at least two carbon-carbon unsaturated bond-containing groups at its terminal end; and a plurality of organo-modified clay particles dispersed in the monomer combination,

wherein the organo-modified clay particles include a compound having a hydrocarbyl group linked to a heteroatom, and

wherein the compound is a primary, secondary, or tertiary amine, a quaternary organoammonium salt, a primary, secondary, or tertiary phosphine, a quaternary organophosphonium salt, a thiol including an amine group, or a combination thereof.

In an embodiment, the barrier coating composition does not substantially include water or a solvent which is miscible with water.

The barrier coating composition may include an organic solvent in an amount of less than 10% based on the total weight of the composition.

The clay particles may be included in an amount of about 0.1 to about 20 parts by weight per 100 parts by weight of the monomer combination.

The clay particles may include smectite clay, mica clay, vermiculite clay, montmorillonite clay, iron-containing montmorillonite clay, beidellite clay, saponite clay, hectorite clay, stibensite clay, nontronite clay, anionic clay, zirconium phosphate, kaolinite, atapulgite, illite, halloysite, diatomaceous earth, fuller's earth, calcinated aluminum silicate, hydrated aluminum silicate, magnesium aluminum silicate, sodium silicate, magnesium silicate, or a combination thereof.

In an embodiment, the clay may be smectite clay.

The compound may include a primary, secondary, or tertiary amine compound having at least one substituted or unsubstituted C6 to C20 hydrocarbyl group linked to a nitrogen atom, a quaternary organoammonium salt compound having at least one substituted or unsubstituted C6 to C20 hydrocarbyl group linked to a nitrogen atom, a primary, secondary, or tertiary phosphine compound having at least one substituted or unsubstituted C6 to C20 hydrocarbyl group linked to a phosphorus atom, an organophosphonium salt compound having at least one substituted or unsubstituted C6 to C20 hydrocarbyl group linked to a phosphorus atom, and a C6 or greater thiol compound including amine group (H2N—), or a combination thereof.

The compound may include hexylamine, a dioctadecyldimethylammonium salt, a methyltrioctylammonium salt, a hexyltriphenylphosphonium salt, a tributylmethylphosphonium salt, a triethylpentylphosphonium salt, 8-amino-1-octanethiol, a triethyloctyl phosphonium salt, a tetraphenyl phosphonium salt, or a combination thereof. The clay particle may have a longest average diameter of about 50 nanometers to about 10 micrometers, and an average thickness of about 1 nanometer to about 10 nanometers.

The composition may have transmittance of greater than or equal to about 85% for visible light.

In the monomer combination, the first monomer may be represented by Chemical Formula 1.

In Chemical Formula 1,

R1 is hydrogen; a substituted or unsubstituted C1 to C30 linear or branched alkyl group; a substituted or unsubstituted C6 to C30 aryl group; a substituted or unsubstituted C7 to C30 arylalkyl group; a substituted or unsubstituted C3 to C30 heteroaryl group; a substituted or unsubstituted C3 to C30 heteroarylalkyl group; a substituted or unsubstituted C3 to C30 cycloalkyl group; a substituted or unsubstituted C3 to C30 heterocycloalkyl group; a C1 to C10 alkoxy group; a hydroxy group; —NH2; a substituted or unsubstituted C1 to C30 amine group (—NRR′, wherein R and R′ are independently hydrogen or a C1 to C30 linear or branched alkyl group); an isocyanate group; a halogen; —ROR′ (wherein R is a substituted or unsubstituted C1 to C20 alkylene group and R′ is hydrogen or a C1 to C20 linear or branched alkyl group); an acyl halide (—RC(═O)X, wherein R is a substituted or unsubstituted alkylene group and X is a halogen); —C(═O)OR′ (wherein R′ is hydrogen or a C1 to C20 linear or branched alkyl group); —CN; or —C(═O)ONRR′ (wherein R and R′ are independently hydrogen or a C1 to C20 linear or branched alkyl group),

L1 is a carbon atom, a substituted or unsubstituted C1 to C30 alkylene group, a substituted or unsubstituted C6 to C30 cycloalkylene group, a substituted or unsubstituted C6 to C30 arylene group, or a substituted or unsubstituted C6 to C30 heteroarylene group, wherein non-adjacent methylene (—CH2—) of the substituted C1 to C30 alkylene group may be replaced by sulfonyl (—S(═O)2—), carbonyl (—C(═O)—), ether (—O—), sulfide (—S—), sulfoxide (—S(═O)—), ester (—C(═O)O—), amide (—C(═O)NR—) (wherein R is hydrogen or a C1 to C10 alkyl group), or a combination thereof,

Y1 is a single bond; a substituted or unsubstituted C1 to C30 alkylene group; a substituted or unsubstituted C2 to C30 alkenylene group; or a C1 to C30 alkylene group or a C2 to C30 alkenylene group wherein at least one methylene (—CH2—) is replaced by sulfonyl (—S(═O)2—), carbonyl (—C(═O)—), ether (—O—), sulfide (—S—), sulfoxide (—S(═O)—), ester (—C(═O)O—), amide (—C(═O)NR—) (wherein R is hydrogen or a C1 to C10 linear or branched alkyl group), imine (—C(═NR)—) (wherein R is hydrogen or a C1 to C10 linear or branched alkyl group), or a combination thereof,

m is an integer of 1 or more,

k1 is an integer of 1 or more and k2 is an integer of 1 or more,

wherein the sum of m and k2 is an integer of 3 or more,

provided that m does not exceed the valence of Y1, and provided that the sum of k1 and k2 does not exceed the valence of L1.

In the monomer combination, the second monomer may be represented by Chemical Formula 2.

In Chemical Formula 2,

X is an aliphatic organic group having a carbon-carbon double bond or a carbon-carbon triple bond, an aromatic organic group having a carbon-carbon double bond or a carbon-carbon triple bond, or an alicyclic organic group having a carbon-carbon double bond or a carbon-carbon triple bond,

R2 is hydrogen; a substituted or unsubstituted C1 to C30 linear or branched alkyl group; a substituted or unsubstituted C6 to C30 aryl group; a substituted or unsubstituted C7 to C30 arylalkyl group; a substituted or unsubstituted C3 to C30 heteroaryl group; a substituted or unsubstituted C3 to C30 heteroarylalkyl group; a substituted or unsubstituted C3 to C30 cycloalkyl group; a substituted or unsubstituted C3 to C30 heterocycloalkyl group; a C1 to C10 alkoxy group; a hydroxy group; NH2; a substituted or unsubstituted C1 to C30 amine group (—NRR′, wherein R and R′ are independently hydrogen or a C1 to C30 linear or branched alkyl group); an isocyanate group; a halogen; —ROR′ (wherein R is a substituted or unsubstituted C1 to C20 alkylene group and R′ is hydrogen or a C1 to C20 linear or branched alkyl group); an acyl halide (—RC(═O)X, wherein R is a substituted or unsubstituted alkylene group and X is a halogen); —C(═O)OR′ (wherein R′ is hydrogen or a C1 to C20 linear or branched alkyl group); —CN; or —C(═O)ONRR′ (wherein R and R′ are independently hydrogen or a C1 to C20 linear or branched alkyl group),

L2 is a carbon atom, a substituted or unsubstituted C1 to C30 alkylene group, a substituted or unsubstituted C6 to C30 cycloalkylene group, a substituted or unsubstituted C6 to C30 arylene group, or a substituted or unsubstituted C3 to C30 heteroarylene group,

Y2 is a single bond; a substituted or unsubstituted C1 to C30 alkylene group; a substituted or unsubstituted C2 to C30 alkenylene group; or a C1 to C30 alkylene group or a C2 to C30 alkenylene group wherein at least one methylene (—CH2—) is replaced by sulfonyl (—S(═O)2—), carbonyl (—C(═O)—), ether (—O—), sulfide (—S—), sulfoxide (—S(═O)—), ester (—C(═O)O—), amide (—C(═O)NR—) (wherein R is hydrogen or a C1 to C10 linear or branched alkyl group), imine (—C(═NR)—) (wherein R is hydrogen or a C1 to C10 linear or branched alkyl group), or a combination thereof, n is an integer of 1 or more,

k3 is an integer of 0 or more, k4 is an integer of 1 or more,

wherein the sum of n and k4 is an integer of 3 or more,

provided that n does not exceed the valence of Y2, and

provided that the sum of k3 and k4 does not exceed the valence of L2.

The first monomer of the Chemical Formula 1 may include a monomer represented by Chemical Formula 1-1.

In Chemical Formula 1-1,

L1′ is carbon, a substituted or unsubstituted C6 to C30 arene-derived group (e.g., tetravalent arene-derived group); a substituted or unsubstituted C3 to C30 heteroarene-derived group (e.g., tetravalent heteroarene-derived group); a substituted or unsubstituted C3 to C30 cycloalkane-derived group (e.g., tetravalent cycloalkane-derived); or a substituted or unsubstituted C3 to C30 heterocycloalkane-derived group (e.g., tetravalent heterocycloalkane-derived group),

Ya to Yd are each independently a single bond; a substituted or unsubstituted C1 to C30 alkylene group; a substituted or unsubstituted C2 to C30 alkenylene group; or a C1 to C30 alkylene group or a C2 to C30 alkenylene group wherein at least one methylene (—CH2—) is replaced by sulfonyl (—S(═O)2—), carbonyl (—C(═O)—), ether (—O—), sulfide (—S—), sulfoxide (—S(═O)—), ester (—C(═O)O—), amide (—C(═O)NR—) (wherein R is hydrogen or a C1 to C10 linear or branched alkyl group), imine (—C(═NR)—) (wherein R is hydrogen or a C1 to C10 linear or branched alkyl group), or a combination thereof, and

Ra to Rd are R1 of Chemical Formula 1 or SH, provided that at least two of Ra to Rd are SH.

The first monomer of Chemical Formula 1 may be trimethylolpropane tris(3-mercaptopropionate) of the following Chemical Formula 1-2, pentaerythritol tetrakis(3-mercaptopropionate) of the following Chemical Formula 1-3, pentaerythritol tetrakis(2-mercaptoacetate) of the following Chemical Formula 1-4, tris[2-(3-mercaptopropinonyloxy)alkyl]isocyanurate of the following Chemical Formula 1-5, a compound of the following Chemical Formula 1-6, a compound of the following Chemical Formula 1-7, a compound of the following Chemical Formula 1-8, or a mixture thereof.

In Chemical Formula 1-5,

R is a substituted or unsubstituted C1 to C10 alkylene;

wherein n is an integer of 1 to 20,

wherein n is an integer of 1 to 20, and

wherein n is an integer of 1 to 20.

In Chemical Formula 2,

X may be an acrylate group; a methacrylate group; a C2 to C30 alkenyl group; a C2 to C30 alkynyl group; a substituted or unsubstituted C3 to C30 alicyclic organic group including a carbon-carbon double bond or a carbon-carbon triple bond in a ring; a substituted or unsubstituted C3 to C30 heterocycloalkyl group including a carbon-carbon double bond or a carbon-carbon triple bond in a ring; a C3 to C30 alicyclic organic group substituted with a C2 to C30 alkenyl group or a C2 to C30 alkynyl group; or a C3 to C30 heterocycloalkyl group substituted with a C2 to C30 alkenyl group or a C2 to C30 alkynyl group.

The substituted or unsubstituted C3 to C30 alicyclic organic group including a carbon-carbon double bond or a carbon-carbon triple bond in a ring may be a norbornene group, a maleimide group, a nadimide group, a tetrahydrophthalimide group, or a combination thereof.

The second monomer may be a C4 to C100 diallyl compound, a C4 to C100 triallyl compound, a C4 to C100 diallyl ether compound, a C4 to C100 triallyl ether compound, a C4 to C100 di(meth)acrylate compound, a C4 to C100 tri(meth)acrylate compound, a divinyl ether compound, or a combination thereof.

In Chemical Formula 2,

L2 may be a group including a pyrrolidine residual group, a tetrahydrofuran residual group, a pyridine residual group, a pyrimidine residual group, a piperidine residual group, a triazine residual group, or an isocyanurate residual group.

The second monomer of the Chemical Formula 2 may be a compound represented by Chemical Formula 2-1, Chemical Formula 2-2, or Chemical Formula 2-3.

In Chemical Formulae 2-1 and 2-2, Z1 to Z3 are each independently *—Y2—Xn as defined for the Chemical Formula 2;

in Chemical Formula 2-3,

L2′ is carbon; a substituted or unsubstituted C1 to C30 alkane-derived group (e.g., tetravalent alkane-derived group); a substituted or unsubstituted C2 to C30 alkene-derived group (e.g., tetravalent alkene-derived group); a C1 to C30 alkane-derived group (e.g., tetravalent alkane-derived group) wherein at least one methylene (—CH2—) is replaced by sulfonyl (—S(═O)2—), carbonyl (—C(═O)—), ether (—O—), sulfide (—S—), sulfoxide (—S(═O)—), ester (—C(═O)O—), amide (—C(═O)NR—) (wherein R is hydrogen or a C1 to C10 linear or branched alkyl group), imine (—C(═NR)—) (wherein R is hydrogen or a C1 to C10 linear or branched alkyl group), C6 to C10 cycloalkylene group, or a combination thereof; a C2 to C30 alkene-derived group (e.g., tetravalent alkene-derived group) wherein at least one methylene (—CH2—) is replaced by sulfonyl (—S(═O)2—), carbonyl (—C(═O)—), ether (—O—), sulfide (—S—), sulfoxide (—S(═O)—), ester (—C(═O)O—), amide (—C(═O)NR—) (wherein R is hydrogen or a C1 to C10 linear or branched alkyl group), imine (—C(═NR)—) (wherein R is hydrogen or a C1 to C10 linear or branched alkyl group), C6 to C10 cycloalkylene group, or a combination thereof; a substituted or unsubstituted C6 to C30 arene-derived group (e.g., tetravalent arene-derived group); a substituted or unsubstituted C3 to C30 heteroarylene-derived group (e.g., tetravalent heteroarylene-derived group); a substituted or unsubstituted C3 to C30 cycloalkane-derived group (e.g., tetravalent cycloalkane-derived group); or a substituted or unsubstituted C3 to C30 heterocycloalkane-derived group (e.g., tetravalent heterocycloalkane-derived group),

each of Ya to Yd are each independently a single bond; a substituted or unsubstituted C1 to C30 alkylene group; a substituted or unsubstituted C2 to C30 alkenylene group; or a C1 to C30 alkylene group or C2 to C30 alkenylene group wherein at least one methylene (—CH2—) is replaced by sulfonyl (—S(═O)2—), carbonyl (—C(═O)—), ether (—O—), sulfide (—S—), sulfoxide (—S(═O)—), ester (—C(═O)O—), amide (—C(═O)NR—) (wherein R is hydrogen or a C1 to C10 linear or branched alkyl group), imine (—C(═NR)—) (wherein R is hydrogen or a C1 to C10 linear or branched alkyl group), or a combination thereof, and

R′a to R′d of Chemical Formula 2 are R2 or X of Chemical Formula 2, provided that at least two of R′a to R′d are X of Chemical Formula 2.

The second monomer may include a compound of the following Chemical Formula 2-4, a compound of the following Chemical Formula 2-5, a compound of the following Chemical Formula 2-6, a compound of the following Chemical Formula 2-7, a compound of the following Chemical Formula 2-8, a compound of the following Chemical Formula 2-9, a compound of the following Chemical Formula 2-10, a compound of the following Chemical Formula 2-11, a compound of the following Chemical Formula 2-12, a compound of the following Chemical Formula 2-13, a compound of the following Chemical Formula 2-14, a compound of the following Chemical Formula 2-15, or a mixture thereof.

In Chemical Formula 2-7,

R1 is a C1 to C20 alkylene group, or a C1 to C20 alkylene group wherein at least one methylene (—CH2—) is replaced by sulfonyl (—S(═O)2—), carbonyl (—C(═O)—), ether (—O—), sulfide (—S—), sulfoxide (—S(═O)—), ester (—C(═O)O—), amide (—C(═O)NR—) (wherein R is hydrogen or a C1 to C10 linear or branched alkyl group), imine (—C(═NR)—) (wherein R is hydrogen or a C1 to C10 linear or branched alkyl group), or a combination thereof, and

R2 is hydrogen or a methyl group;

wherein in Chemical Formula 2-8,

R is a C1 to C10 alkyl group;

wherein in Chemical Formula 2-9,

A is a C1 to C10 alkyl group or a hydroxy group,

R1 is a single bond, a C1 to C20 alkylene group, and a C1 to C20 alkylene wherein at least one methylene (—CH2—) is replaced by sulfonyl (—S(═O)2—), carbonyl (—C(═O)—), ether (—O—), sulfide (—S—), sulfoxide (—S(═O)—), ester (—C(═O)O—), amide (—C(═O)NR—) (wherein R is hydrogen or a C1 to C10 linear or branched alkyl group), imine (—C(═NR)—) (wherein R is hydrogen or a C1 to C10 linear or branched alkyl group), or a combination thereof, and

R2 is hydrogen or a methyl group;

wherein in Chemical Formula 2-10,

R1 is a single bond, a C1 to C20 alkylene, or C1 to C20 alkylene wherein at least one methylene (—CH2—) is replaced by sulfonyl (—S(═O)2—), carbonyl (—C(═O)—), ether (—O—), sulfide (—S—), sulfoxide (—S(═O)—), ester (—C(═O)O—), amide (—C(═O)NR—) (wherein R is hydrogen or a C1 to C10 linear or branched alkyl group), imine (—C(═NR)—) (wherein R is hydrogen or a C1 to C10 linear or branched alkyl group), or a combination thereof, and

R2 is hydrogen or a methyl group;

wherein in Chemical Formula 2-11,

R is a single bond, a C1 to C20 alkylene, or a C1 to C20 alkylene wherein at least one methylene (—CH2—) is replaced by sulfonyl (—S(═O)2—), carbonyl (—C(═O)—), ether (—O—), sulfide (—S—), sulfoxide (—S(═O)—), ester (—C(═O)O—), amide (—C(═O)NR—) (wherein R is hydrogen or a C1 to C10 linear or branched alkyl group), imine (—C(═NR)—) (wherein R is hydrogen or a C1 to C10 linear or branched alkyl group), or a combination thereof,

wherein in Chemical Formula 2-12,

R is a C1 to C20 alkylene, or a C1 to C20 alkylene wherein at least one methylene (—CH2—) is replaced by sulfonyl (—S(═O)2—), carbonyl (—C(═O)—), ether (—O—), sulfide (—S—), sulfoxide (—S(═O)—), ester (—C(═O)O—), amide (—C(═O)NR—) (wherein R is hydrogen or a C1 to C10 linear or branched alkyl group), imine (—C(═NR)—) (wherein R is hydrogen or a C1 to C10 linear or branched alkyl group), or a combination thereof,

The monomer combination may further include a third monomer having one thiol group located at a terminal end of the third monomer or a fourth monomer having one unsaturated carbon-carbon bond located at a terminal end of the fourth monomer, or both of them.

In the monomer combination, the first monomer and the second monomer may be present in such amounts that a mole ratio of the thiol group of the first monomer to the carbon-carbon unsaturated bond of the second monomer may be 1:about 0.1 to about 10, for example, 1:about 0.2 to about 1:5, 1:about 0.75 to about 1:3, 1:about 1.1 to about 2, or 1:about 1.5 to about 1.8.

In another embodiment, a clay-polymer composite for a barrier coating includes a cross-linked polymerization product of a first monomer having at least two thiol groups at its terminal end and a second monomer having at least two carbon-carbon unsaturated bond-containing groups at its terminal end; and a plurality of organo-modified clay particles dispersed in the cross-linked polymerization product,

wherein the organo-modified clay particles include a compound having a hydrocarbyl group linked to a heteroatom, and

wherein the compound is a primary, secondary, or tertiary amine, a quaternary organoammonium salt, a primary, secondary, or tertiary phosphine, a quaternary organophosphonium salt, a thiol including an amine group, or a combination thereof.

The clay particle may be included in an amount of about 0.1 to about 20 wt % based on the total weight of the clay-polymer composite.

The clay-polymer composite may have transmittance of greater than or equal to about 85% for visible light.

The clay composite may have an oxygen transmission rate of less than or equal to about 5 cubic centimeters per square meter per day per atmosphere as measured at 23° C. under relative humidity of about 0% according to JIS K7126-2 or ASTM D 3985, for example, by using Oxytran (Mocon Inc.).

The clay composite may have a water transmission rate of less than or equal to about 5 grams per square meter per day, as measured at 37° C. under relative humidity of about 100% according to JIS K7129B, for example, by using Aquatran (Mocon Inc.) and the like.

The clay particle may include smectite clay, mica clay, vermiculite clay, montmorillonite clay, iron-containing montmorillonite clay, beidellite clay, saponite clay, hectorite clay, stibensite clay, nontronite clay, anionic clay, zirconium phosphate, kaolinite, atapulgite, illite, halloysite, diatomaceous earth, fuller's earth, calcined aluminum silicate, hydrated aluminum silicate, magnesium aluminum silicate, sodium silicate, magnesium silicate, or a combination thereof.

The compound may include a primary, secondary, or tertiary amine compound having at least one substituted or unsubstituted C6 to C20 hydrocarbyl group linked to a nitrogen atom, a quaternary organoammonium salt compound having at least one substituted or unsubstituted C6 to C20 hydrocarbyl group linked to a nitrogen atom, a primary, secondary, or tertiary phosphine compound having at least one substituted or unsubstituted C6 to C20 hydrocarbyl group linked to a phosphorus atom, an organophosphonium salt compound having at least one substituted or unsubstituted C6 to C20 hydrocarbyl group linked to a phosphorus atom, and a C6 or greater thiol compound having an amine group (H2N—), or a combination thereof.

The compound may include hexylamine (i.e., n-hexylamine), a dioctadecyldimethylammonium salt, a methyltrioctylammonium salt, a hexyltriphenylphosphonium salt, a tributylmethylphosphonium, a triethylpentylphosphonium salt, an 8-amino-1-octanethiol, a triethyloctylphosphonium salt, a tetraphenylphosphonium salt, or a combination thereof.

The clay particles may have a longest average diameter of about 50 nanometers to about 10 micrometers, and an average thickness of about 1 nanometer to about 10 nanometers.

In the clay-polymer composite, descriptions of the first monomer and the second monomer are the same as set forth above.

In another embodiment, a quantum dot-polymer composite article includes:

a quantum dot-polymer composite including a polymer host matrix, and a plurality of quantum dots dispersed in the polymer host matrix; and

a barrier coating disposed on at least a portion of the surface of the quantum dot polymer composite,

wherein the barrier coating includes a cross-linked polymerization product of a first monomer having at least two thiol groups at its terminal end and a second monomer having at least two carbon-carbon unsaturated bond-containing groups at its terminal end, and a plurality of organo-modified clay particles dispersed in the cross-linked polymerization product,

wherein the organo-modified clay particles include a compound having a hydrocarbyl group linked to a heteroatom, and

wherein the compound is a primary, secondary, or tertiary amine, a quaternary organoammonium salt, a primary, secondary, or tertiary phosphine, a quaternary phosphonium salt, a thiol including an amine group, or a combination thereof.

The quantum dot may include a Group II-VI compound, a Group III-V compound, a Group IV-VI compound, a Group IV compound, or a combination thereof.

The quantum dot may include a semiconductor nanocrystal particle having a core-shell structure.

The quantum dot-polymer composite may further include one or more light emitting particles a metal nanocrystal, a metal oxide nanocrystal, a phosphor, a pigment, or a combination thereof.

The polymer host matrix may include a cross-linked polymerization product (that is, a thiol-ene polymer) of a first monomer having at least two thiol groups at its terminal end and a second monomer having at least two carbon-carbon unsaturated bond-containing groups at its terminal end, cross-linked or non-cross-linked poly(meth)acrylate, an epoxy polymer, an epoxy(meth)acrylate polymer, a silicone polymer, a silicon(meth)acrylate polymer, a polyurethane(meth)acrylate polymer, a vinyl polymer, a silicone polymer, or a combination thereof.

The quantum dot-polymer composite may have any shape or size, but are generally spherical, ellipsoidal, polyhedral, rod-shaped, or irregular in shape. For example, the quantum dot-polymer composite may have a sheet shape, a bar shape, a pipe shape, or a tube shape.

The clay particle may include smectite clay, mica clay, vermiculite clay, montmorillonite clay, iron-containing montmorillonite clay, beidellite clay, saponite clay, hectorite clay, stibensite clay, nontronite clay, anionic clay, zirconium phosphate, kaolinite, atapulgite, illite, halloysite, diatomaceous earth, fuller's earth, calcined aluminum silicate, hydrated aluminum silicate, magnesium aluminum silicate, sodium silicate, and magnesium silicate, or a combination thereof.

In an embodiment, the clay may be smectite clay.

The compound may include a primary, secondary, or tertiary amine compound having at least one substituted or unsubstituted C6 to C20 hydrocarbyl group linked to a nitrogen atom, a quaternary organoammonium salt compound having at least one substituted or unsubstituted C6 to C20 hydrocarbyl group linked to a nitrogen atom, a primary, secondary, or tertiary phosphine compound having at least one substituted or unsubstituted C6 to C20 hydrocarbyl group linked to a phosphorus atom, an organophosphonium salt compound having at least one substituted or unsubstituted C6 to C20 hydrocarbyl group linked to a phosphorus atom, and a C6 or greater thiol compound including an amine group (H2N—), or a combination thereof.

The compound may include hexylamine, a dioctadecyldimethylammonium salt, a methyltrioctylammonium salt, a hexyltriphenylphosphonium salt, a tributylmethylphosphonium salt, a triethylpentylphosphonium salt, 8-amino-1-octanethiol, a triethyloctylphosphonium salt, a tetraphenylphosphonium salt, or a combination thereof.

The clay particles may have a longest average diameter of about 50 nanometers to about 10 micrometers, and an average thickness of about 1 nanometer to about 10 nanometers.

In the quantum dot-polymer composite article, details of the first monomer and the second monomer are the same as set forth above. In another embodiment, an electronic device includes the quantum dot-polymer composite article.

The electronic device may be a display, a light emitting device, a memory device, a laser device, or a solar cell.

The light emitting device includes a light source and the article positioned on the light source in such a way that light emitted from the light source transmits through the article.

According to some embodiments, the barrier coating composition and a barrier coating (e.g., a barrier film) including a clay-polymer composite prepared therefrom may be applied onto a quantum dot-polymer composite to replace a conventional barrier film based on a metal oxide and to provide long term reliability comparable thereto.

The barrier coating of some embodiments may have interfacial affinity with the quantum dot polymer composites and thus may encapsulate a photoconversion layer including quantum dots that is included in an LED or a QD sheet without additional surface treatment.

BRIEF DESCRIPTION OF THE DRAWINGS
These and/or other aspects will become apparent and more readily appreciated from the following description of the embodiments, taken in conjunction with the accompanying drawings in which:

 FIG. 1 is a scheme showing a thiol-ene polymerization mechanism between a first monomer and a second monomer;

 FIG. 2 is a schematic view showing a cross-section of a quantum dot-polymer composite article according to an embodiment;

 FIG. 3 is a graph of transmittance (percent, %) versus amount of clay (percent by weight, wt %) and haze showing transmittance variation according to increase of clay amounts in Examples 1-1 to 1-3;

 FIG. 4 is a graph of brightness (%, percent) versus elapsed time (hours) showing long-term reliability test results of quantum dot-polymer composite articles according to examples and comparative examples; and

 FIG. 5 is a schematic view showing a liquid crystal display device to which a backlight unit including a quantum dot-polymer composite article according to an embodiment is applied.

DETAILED DESCRIPTION
This disclosure will be described more fully hereinafter in the following detailed description, in which some but not all embodiments of this disclosure are described. This disclosure may be embodied in many different forms and is not to be construed as limited to the embodiments set forth herein; rather, these embodiments are provided so that this disclosure will fully convey the scope of the instant disclosure to those skilled in the art. Thus, in some exemplary embodiments, well-known technologies are not specifically explained to avoid ambiguous understanding of the present inventive concept. Thus, in some exemplary embodiments, well known technologies are not specifically explained to avoid ambiguous understanding of the present inventive concept. Accordingly, the exemplary embodiments are merely described below, by referring to the figures, to explain aspects of the present inventive concept. Expressions such as “at least one of,” when preceding a list of elements, modify the entire list of elements and do not modify the individual elements of the list. Unless otherwise defined, all terms used in the specification (including technical and scientific terms) may be used with meanings commonly understood by a person having ordinary knowledge in the art to which this invention belongs. Further, unless explicitly defined to the contrary, the terms defined in a generally-used dictionary should be interpreted as having a meaning that is consistent with their meaning in the context of the relevant art and the present disclosure, and are not ideally or excessively interpreted. In addition, unless explicitly described to the contrary, the word “comprise” and variations such as “comprises” or “comprising”, and the word “include” and variations such as “includes” or “including”, when used in this specification, specify the presence of stated features, regions, integers, steps, operations, elements, and/or components, but do not preclude the presence or addition of one or more other features, regions, integers, steps, operations, elements, components, and/or groups thereof. Therefore, the above words will be understood to imply the inclusion of stated elements but not the exclusion of any other elements.

It will be understood that, although the terms first, second, third etc. may be used herein to describe various elements, components, regions, layers, and/or sections, these elements, components, regions, layers, and/or sections should not be limited by these terms. These terms are only used to distinguish one element, component, region, layer, or section from another element, component, region, layer, or section. Thus, a first element, component, region, layer, or section discussed below could be termed a second element, component, region, layer, or section without departing from the teachings of the present embodiments.

The terminology used herein is for the purpose of describing particular embodiments only and is not intended to be limiting. As used herein, the singular forms “a,” “an,” and “the” are intended to include the plural forms as well, unless the context clearly indicates otherwise.

Spatially relative terms, such as “beneath,” “below,” “lower,” “above,” “upper” and the like, may be used herein for ease of description to describe one element or feature's relationship to another element(s) or feature(s) as illustrated in the figures. It will be understood that the spatially relative terms are intended to encompass different orientations of the device in use or operation in addition to the orientation depicted in the figures. For example, if the device in the figures is turned over, elements described as “below” or “beneath” other elements or features would then be oriented “above” the other elements or features. Thus, the exemplary term “below” can encompass both an orientation of above and below. The device may be otherwise oriented (rotated 90 degrees or at other orientations) and the spatially relative descriptors used herein interpreted accordingly.

“About” or “approximately” as used herein is inclusive of the stated value and means within an acceptable range of deviation for the particular value as determined by one of ordinary skill in the art, considering the measurement in question and the error associated with measurement of the particular quantity (i.e., the limitations of the measurement system).

Exemplary embodiments are described herein with reference to cross section illustrations that are schematic illustrations of idealized embodiments. As such, variations from the shapes of the illustrations as a result, for example, of manufacturing techniques and/or tolerances, are to be expected. Thus, embodiments described herein should not be construed as limited to the particular shapes of regions as illustrated herein but are to include deviations in shapes that result, for example, from manufacturing. For example, a region illustrated or described as flat may, typically, have rough and/or nonlinear features. Moreover, sharp angles that are illustrated may be rounded. Thus, the regions illustrated in the figures are schematic in nature and their shapes are not intended to illustrate the precise shape of a region and are not intended to limit the scope of the present claims.

As stated above, unless specifically described to the contrary, a singular form includes a plural form.

In the drawings, the thickness of layers, films, panels, regions, etc., are exaggerated for clarity. Like reference numerals designate like elements throughout the specification.

It will be understood that when an element such as a layer, film, region, or substrate is referred to as being “on” another element, it can be directly on the other element or intervening elements may also be present. In contrast, when an element is referred to as being “directly on” another element, there are no intervening elements present.

As used herein, when a definition is not otherwise provided, the term “substituted” refers to a compound or group wherein at least one of hydrogen atoms thereof is substituted with a substituent a C1 to C30 alkyl group, a C2 to C30 alkynyl group, a C6 to C30 aryl group, a C7 to C30 alkylaryl group, a C1 to C30 alkoxy group, a C1 to C30 heteroalkyl group, a C3 to C30 heteroalkylaryl group, a C3 to C30 cycloalkyl group, a C3 to C15 cycloalkenyl group, a C6 to C30 cycloalkynyl group, a C2 to C30 heterocycloalkyl group, a halogen (—F, —Cl, —Br, or —I), a hydroxy group (—OH), a nitro group (—NO2), a cyano group (—CN), an amino group (—NRR′ wherein R and R′ are independently hydrogen or a C1 to C6 alkyl group), an azido group (—N3), an amidino group (—C(═NH)NH2), a hydrazino group (—NHNH2), a hydrazono group (═N(NH2), an aldehyde group (—C(═O)H), a carbamoyl group (—C(O)NH2), a thiol group (—SH), ester group (—C(═O)OR, wherein R is a C1 to C6 alkyl group or a C6 to C12 aryl group), a carboxyl group (—COOH) or a salt thereof (—C(═O)OM, wherein M is an organic or inorganic cation), a sulfonic acid group (—SO3H) or a salt thereof (—SO3M, wherein M is an organic or inorganic cation), a phosphoric acid group (—PO3H2) or a salt thereof (—PO3MH or —PO3M2, wherein M is an organic or inorganic cation), or a combination thereof.

As used herein, the term “monovalent organic functional group” refers to a C1 to C30 alkyl group, a C2 to C30 alkynyl group, a C6 to C30 aryl group, a C7 to C30 alkylaryl group, a C1 to C30 alkoxy group, a C1 to C30 heteroalkyl group, a C3 to C30 heteroalkylaryl group, a C3 to C30 cycloalkyl group, a C3 to C15 cycloalkenyl group, a C6 to C30 cycloalkynyl group, or a C2 to C30 heterocycloalkyl group.

As used herein, the term “hetero” refers to a moiety including one to three heteroatoms (N, O, S, Si, P, or a combination thereof).
