Repository: nordquists/nlp

File: experiment/H01L/US10361232B2.html (part 1 of 2)
US10361232B2 - Photosensitive imaging devices and associated methods 
  - Google Patents

Abstract

Backside illuminated photosensitive devices and associated methods are provided. In one aspect, for example, a backside-illuminated photosensitive imager device can include a semiconductor substrate having multiple doped regions forming a least one junction, a textured region coupled to the semiconductor substrate and positioned to interact with electromagnetic radiation, and a passivation region positioned between the textured region and the at least one junction. The passivation region is positioned to isolate the at least one junction from the textured region, and the semiconductor substrate and the textured region are positioned such that incoming electromagnetic radiation passes through the semiconductor substrate before contacting the textured region.

Additionally, the device includes an electrical transfer element coupled to the semiconductor substrate to transfer an electrical signal from the at least one junction.

Description

PRIORITY DATA
This application is a continuation of U.S. patent application Ser. No. 13/770,897, filed on Feb. 19, 2013, which is a continuation-in-part of U.S. patent application Ser. No. 13/050,557, filed on Mar. 17, 2011, which is a continuation-in-part of U.S. patent application Ser. No. 12/885,158, filed on Sep. 17, 2010, which claims the benefit of U.S. Provisional Patent Application Ser. No. 61/243,434, filed on Sep. 17, 2009, U.S. Provisional Patent Application Ser. No. 61/311,004 filed on Mar. 5, 2010, and U.S. Provisional Patent Application Ser. No. 61/311,107, filed on Mar. 5, 2010, each of which is incorporated herein by reference. U.S. patent application Ser. No. 13/050,557 also claims the benefit of U.S. Provisional Application Ser. No. 61/443,988, filed on Feb. 17, 2011, which is incorporated herein by reference.

BACKGROUND
The interaction of light with semiconductor materials has been a significant innovation. Silicon imaging devices are used in various technologies, such as digital cameras, optical mice, video cameras, cell phones, and the like. Charge-coupled devices (CCDs) were widely used in digital imaging, and were later improved upon by complementary metal-oxide-semiconductor (CMOS) imagers having improved performance. Many traditional CMOS imagers utilize front side illumination (FSI). In such cases, electromagnetic radiation is incident upon the semiconductor surface containing the CMOS devices and circuits. Backside illumination CMOS imagers have also been used, and in many designs electromagnetic radiation is incident on the semiconductor surface opposite the CMOS devices and circuits. CMOS sensors are typically manufactured from silicon and can covert visible incident light into a photocurrent and ultimately into a digital image. Silicon-based technologies for detecting infrared incident electromagnetic radiation have been problematic, however, because silicon is an indirect bandgap semiconductor having a bandgap of about 1.1 eV. Thus the absorption of electromagnetic radiation having wavelengths of greater than about 1100 nm is, therefore, very low in silicon.

SUMMARY
The present disclosure provides backside-illuminated photosensitive imager devices and associated methods. In one aspect, for example, a backside-illuminated photosensitive imager device can include a semiconductor substrate having multiple doped regions forming a least one junction, a textured region coupled to the semiconductor substrate and positioned to interact with electromagnetic radiation, and a passivation region positioned between the textured region and the at least one junction. The passivation region is positioned to isolate the at least one junction from the textured region, and the semiconductor substrate and the textured region are positioned such that incoming electromagnetic radiation passes through the semiconductor substrate before contacting the textured region. Additionally, the device includes an electrical transfer element coupled to the semiconductor substrate to transfer an electrical signal from the at least one junction. In some aspects, the passivation region is positioned to physically isolate the textured region from the at least one junction. In other aspects, the passivation region is positioned to electrically isolate the textured region from the at least one junction.

Various passivation region materials are contemplated for use, and any such material capable of providing the desired isolation properties is considered to be within the present scope. Non-limiting examples of such materials include oxides, nitrides, oxynitrides, and the like, including combinations thereof. In one specific aspect the passivation region includes an oxide. Furthermore, various physical configurations for the passivation region are also contemplated. In one aspect, for example, the passivation region is coupled directly to the at least one junction. In another aspect, the passivation region has a thickness of from about 5 nm to about 100 nm. In yet another aspect, the passivation region has a thickness of from about 20 nm to about 50 nm.

Additional regions and/or structures can be included in various devices according to aspects present disclosure. In some aspects, for example, the device can include a reflecting region positioned to reflect electromagnetic radiation passing through the textured region back through the textured region. Various reflective materials can be included in the reflecting region including, without limitation, a Bragg reflector, a metal reflector, a metal reflector over a dielectric material, and the like, including combinations thereof. In some aspects, a dielectric layer is positioned between the reflecting region and the textured region. In another aspect, a lens can be optically coupled to the semiconductor substrate and positioned to focus incident electromagnetic radiation into the semiconductor substrate.

Various materials can be utilized in the formation of the textured region, and any material capable of being associated with a photosensitive imager and textured is considered to be within the present scope. One general non-limiting example includes a dielectric material. Another example includes a polysilicon material.

In some cases the textured region can have a surface morphology operable to direct electromagnetic radiation into the semiconductor substrate. Non-limiting examples of textured region surface morphology includes sloping, pyramidal, inverted pyramidal, spherical, square, rectangular, parabolic, asymmetric, symmetric, and combinations thereof. Additionally, various aspects of the textured region can vary depending on the desired configuration of the device. In one aspect, for example, the textured region includes micron-sized and/or nano-sized surface features. Non-limiting examples of surface feature morphologies are contemplated, nonlimiting examples of which include cones, pillars, pyramids, micolenses, quantum dots, inverted features, gratings, and the like, including combinations thereof. Additionally, the textured region can be formed by a variety of processes, non-limiting examples of which include plasma etching, reactive ion etching, porous silicon etching, lasing, chemical etching (e.g. anisotropic etching, isotropic etching), nanoimprinting, material deposition, selective epitaxial growth, and the like, including combinations thereof.

In another aspect of the present disclosure, a backside-illuminated photosensitive imager array is provided. Such an array can include at least two photosensitive imager devices as has been described. In one aspect, at least one isolation feature is positioned between the at least two photosensitive imager devices. In yet another aspect, the at least one isolation feature is configured to optically or electrically isolate the at least two photosensitive imager devices. In still another example, the isolation feature can be a shallow or deep trench isolation feature.

The present disclosure also provides methods of making backside-illuminated photosensitive imager devices. For example, in one aspect such a method can include forming at least one junction at a surface of a semiconductor substrate, forming a passivation region over the at least one junction, and forming a textured region over the passivation region. The passivation region isolates the at least one junction from the textured region, and the semiconductor substrate and the textured region are positioned such that incoming electromagnetic radiation passes through the semiconductor substrate before contacting the textured region. The method additionally includes coupling an electrical transfer element to the semiconductor substrate such that the electrical transfer element is operable to transfer an electrical signal from the at least one junction. In another aspect, forming the textured region further includes depositing a semiconductor material on the passivation region and texturing the semiconductor material to form the textured region. In yet another aspect, forming the textured region further includes depositing a dielectric material on the passivation region and texturing the dielectric material to form the textured region.

The present disclosure additionally provides a backside-illuminated photosensitive imager device including a semiconductor substrate having multiple doped regions forming a least one junction, a textured region coupled to the semiconductor substrate and positioned to interact with electromagnetic radiation, and a passivation region positioned between the textured region and the at least one junction. The passivation region is positioned to isolate the at least one junction from the textured region, and the semiconductor substrate and the textured region are positioned such that incoming electromagnetic radiation passes through the semiconductor substrate before contacting the textured region. The device further includes at least one transistor coupled to the semiconductor substrate and with at least one of the transistors electrically coupled to the at least one junction.

BRIEF DESCRIPTION OF THE DRAWINGS
For a fuller understanding of the nature and advantage of the present invention, reference is being made to the following detailed description of preferred embodiments and in connection with the accompanying drawings, in which:

 FIG. 1 is a schematic diagram of a four transistor active pixel sensor of a CMOS imager in accordance with one aspect of the present disclosure;

 FIG. 2 is a schematic view of a photosensitive device in accordance with another aspect of the present disclosure;

 FIG. 3 is a schematic view of a photosensitive device in accordance with yet another aspect of the present disclosure;

 FIG. 4 is a schematic view of electromagnetic radiation reflection patterns in accordance with a further aspect of the present disclosure;

 FIG. 5 is a graph showing calculated absorption of infrared radiation in a thin silicon photodetector with light trapping and different amounts of light reflected back from the illuminated surface;

 FIG. 6 is a schematic view of a photosensitive device in accordance with another aspect of the present disclosure;

 FIG. 7 is a schematic view of a photosensitive device in accordance with another aspect of the present disclosure;

 FIG. 8 is a schematic view of a photosensitive device in accordance with yet another aspect of the present disclosure;

 FIG. 9 is a schematic view of a photosensitive device in accordance with a further aspect of the present disclosure;

 FIG. 10 is a schematic view of a photosensitive imager device in accordance with yet another aspect of the present disclosure; and

 FIG. 11 is a depiction of a method of making a photosensitive imager device in accordance with yet another aspect of the present disclosure.

DETAILED DESCRIPTION
Before the present disclosure is described herein, it is to be understood that this disclosure is not limited to the particular structures, process steps, or materials disclosed herein, but is extended to equivalents thereof as would be recognized by those ordinarily skilled in the relevant arts. It should also be understood that terminology employed herein is used for the purpose of describing particular embodiments only and is not intended to be limiting.

Definitions
The following terminology will be used in accordance with the definitions set forth below.

It should be noted that, as used in this specification and the appended claims, the singular forms “a,” and, “the” include plural referents unless the context clearly dictates otherwise. Thus, for example, reference to “a dopant” includes one or more of such dopants and reference to “the layer” includes reference to one or more of such layers.

As used herein, the terms “disordered surface” and “textured surface” can be used interchangeably, and refer to a surface having a topology with nano- to micron-sized surface variations formed by the irradiation of laser pulses or other texturing methods such as chemical etching as described herein. While the characteristics of such a surface can be variable depending on the materials and techniques employed, in one aspect such a surface can be several hundred nanometers thick and made up of nanocrystallites (e.g. from about 10 to about 50 nanometers) and nanopores. In another aspect, such a surface can include micron-sized structures (e.g. about 2 μm to about 60 μm). In yet another aspect, the surface can include nano-sized and/or micron-sized structures from about 5 nm and about 500 μm.

As used herein, the term “fluence” refers to the amount of energy from a single pulse of laser radiation that passes through a unit area. In other words, “fluence” can be described as the energy density of one laser pulse.

As used herein, the terms “surface modifying” and “surface modification” refer to the altering of a surface of a semiconductor material using a variety of surface modification techniques. Non-limiting examples of such techniques include plasma etching, reactive ion etching, porous silicon etching, lasing, chemical etching (e.g. anisotropic etching, isotropic etching), nanoimprinting, material deposition, selective epitaxial growth, and the like, including combinations thereof. In one specific aspect, surface modification can include processes using primarily laser radiation or laser radiation in combination with a dopant, whereby the laser radiation facilitates the incorporation of the dopant into a surface of the semiconductor material. Accordingly, in one aspect surface modification includes doping of a substrate such as a semiconductor material.

As used herein, the term “target region” refers to an area of a substrate that is intended to be doped or surface modified. The target region of the substrate can vary as the surface modifying process progresses. For example, after a first target region is doped or surface modified, a second target region may be selected on the same substrate.

As used herein, the term “detection” refers to the sensing, absorption, and/or collection of electromagnetic radiation.

As used herein, the term “backside illumination” refers to a device architecture design whereby electromagnetic radiation is incident on a surface of a semiconductor material that is opposite a surface containing the device circuitry. In other words, electromagnetic radiation is incident upon and passes through a semiconductor material prior to contacting the device circuitry.

As used herein, the term “substantially” refers to the complete or nearly complete extent or degree of an action, characteristic, property, state, structure, item, or result. For example, an object that is “substantially” enclosed would mean that the object is either completely enclosed or nearly completely enclosed. The exact allowable degree of deviation from absolute completeness may in some cases depend on the specific context. However, generally speaking the nearness of completion will be so as to have the same overall result as if absolute and total completion were obtained. The use of “substantially” is equally applicable when used in a negative connotation to refer to the complete or near complete lack of an action, characteristic, property, state, structure, item, or result. For example, a composition that is “substantially free of” particles would either completely lack particles, or so nearly completely lack particles that the effect would be the same as if it completely lacked particles. In other words, a composition that is “substantially free of” an ingredient or element may still actually contain such item as long as there is no measurable effect thereof.

As used herein, the term “about” is used to provide flexibility to a numerical range endpoint by providing that a given value may be “a little above” or “a little below” the endpoint.

As used herein, a plurality of items, structural elements, compositional elements, and/or materials may be presented in a common list for convenience. However, these lists should be construed as though each member of the list is individually identified as a separate and unique member. Thus, no individual member of such list should be construed as a de facto equivalent of any other member of the same list solely based on their presentation in a common group without indications to the contrary.

Concentrations, amounts, and other numerical data may be expressed or presented herein in a range format. It is to be understood that such a range format is used merely for convenience and brevity and thus should be interpreted flexibly to include not only the numerical values explicitly recited as the limits of the range, but also to include all the individual numerical values or sub-ranges encompassed within that range as if each numerical value and sub-range is explicitly recited. As an illustration, a numerical range of “about 1 to about 5” should be interpreted to include not only the explicitly recited values of about 1 to about 5, but also include individual values and sub-ranges within the indicated range. Thus, included in this numerical range are individual values such as 2, 3, and 4 and sub-ranges such as from 1-3, from 2-4, and from 3-5, etc., as well as 1, 2, 3, 4, and 5, individually.

This same principle applies to ranges reciting only one numerical value as a minimum or a maximum. Furthermore, such an interpretation should apply regardless of the breadth of the range or the characteristics being described.

The Disclosure
Electromagnetic radiation can be present across a broad wavelength range, including visible range wavelengths (approximately 350 nm to 800 nm) and non-visible wavelengths (longer than about 800 nm or shorter than 350 nm). The infrared spectrum is often described as including a near infrared portion of the spectrum including wavelengths of approximately 800 to 1300 nm, a short wave infrared portion of the spectrum including wavelengths of approximately 1300 nm to 3 micrometers, and a mid to long wave infrared (or thermal infrared) portion of the spectrum including wavelengths greater than about 3 micrometers up to about 30 micrometers. These are generally and collectively referred to herein as “infrared” portions of the electromagnetic spectrum unless otherwise noted.

Traditional silicon photodetecting imagers have limited light absorption/detection properties. For example, such silicon based detectors are mostly transparent to infrared light. While other mostly opaque materials (e.g. InGaAs) can be used to detect infrared electromagnetic radiation having wavelengths greater than about 1000 nm, silicon is still commonly used because it is relatively cheap to manufacture and can be used to detect wavelengths in the visible spectrum (i.e. visible light, 350 nm-800 nm). Traditional silicon materials require substantial path lengths and absorption depths to detect photons having wavelengths longer than approximately 700 nm. While visible light can be absorbed at relatively shallow depths in silicon, absorption of longer wavelengths (e.g. 900 nm) in silicon of a standard wafer depth (e.g. approximately 750 μm) is poor if at all.

The devices of the present disclosure increase the absorption of semiconductor materials by increasing the absorption path length for longer wavelengths as compared to traditional materials. The absorption depth in conventional silicon detectors is the depth into silicon at which the radiation intensity is reduced to about 36% of the value at the surface of the semiconductor. The increased absorption path length results in an apparent reduction in the absorption depth, or a reduced apparent or effective absorption depth. For example, the effective absorption depth of silicon can be reduced such that these longer wavelengths can be absorbed at depths of less than or equal to about 850 μm. In other words, by increasing the absorption path length, these devices are able to absorb longer wavelengths (e.g. >1000 nm for silicon) within a thin semiconductor material. In addition to decreasing the effective absorption depth, the response rate or response speed can also be increased using thinner semiconductor materials.

Accordingly, backside-illuminated (BSI) photosensitive imager devices and associated methods are provided. Such devices provide, among other things, enhanced response in the near infrared light portion of the optical spectrum and improved response and quantum efficiency in converting electromagnetic radiation to electrical signals. As such, quantum efficiency (QE) of over 60% can be obtained in the visible region. Quantum efficiency can be defined as the percentage of photons that are converted into electrons. There are two types of QE, internal and external. Internal QE (IQE) describes the percentage of absorbed photons that are converted into electrons within the device. External QE (EQE) is the measurement of this conversion and the electrons that are collected outside of the device. The EQE is always lower than the IQE since there will inevitably be recombination effects and optical losses (e.g. transmission and reflection losses). One reason for improved performance with BSI is a higher fill factor or, in other words, the amount of light that can be collected in a single pixel. The various metal layers on top of a front side-illuminated sensor (FSI) limit the amount of light that can be collected in a pixel. As pixel sizes get smaller, the fill factor gets worse. BSI provides a more direct path for light to travel into the pixel, thus avoiding light blockage by the metal interconnect and dielectric layers on the top-side of the semiconductor substrate.

The present disclosure additionally provides BSI broadband photosensitive diodes, pixels, and imagers capable of detecting visible as well as infrared electromagnetic radiation, including associated methods of making such devices. A photosensitive diode can include a semiconductor substrate having multiple doped regions forming at least one junction, a textured region coupled to the semiconductor substrate and positioned to interact with electromagnetic radiation, and a passivation region positioned between the textured region and the at least one junction. The passivation region is positioned to isolate the at least one junction from the textured region, and the semiconductor substrate and the textured region are positioned such that incoming electromagnetic radiation passes through the semiconductor substrate before contacting the textured region.

In one aspect the multiple doped regions can include at least one cathode region and at least one anode region. In some aspects, doped regions can include an n-type dopant and/or a p-type dopant as is discussed below, thereby creating a p-n junction. In other aspects, a photosensitive device can include an i-type region to form a p-i-n junction.

A photosensitive pixel can include a semiconductor substrate having multiple doped regions forming at least one junction, a textured region coupled to the semiconductor substrate and positioned to interact with electromagnetic radiation, and a passivation region positioned between the textured region and the at least one junction. The passivation region is positioned to isolate the at least one junction from the textured region, and the semiconductor substrate and the textured region are positioned such that incoming electromagnetic radiation passes through the semiconductor substrate before contacting the textured region. Additionally, the photosensitive pixel also includes an electrical transfer element coupled to the semiconductor substrate and operable to transfer an electrical signal from the at least one junction. A photosensitive imager can include multiple photosensitive pixels. Additionally, an electrical transfer element can include a variety of devices, including without limitation, transistors, sensing nodes, transfer gates, transfer electrodes, and the like.

Photosensitive or photo detecting imagers include photodiodes or pixels that are capable of absorbing electromagnetic radiation within a given wavelength range. Such imagers can be passive pixel sensors (PPS), active pixel sensors (APS), digital pixel sensor imagers (DPS), or the like, with one difference being the image sensor read out architecture. For example, a semiconducting photosensitive imager can be a three or four transistor active pixel sensor (3T APS or 4T APS). Various additional components are also contemplated, and would necessarily vary depending on the particular configuration and intended results. As an example, a 4T configuration as is shown in FIG. 1 can additionally include, among other things, a transfer gate 2, a reset transistor 1, a source follower 3, a row select transistor 4, and a photodiode sensor 5. Additionally, devices having greater than 4 transistors are also within the present scope. Photosensor diode 5 can be a conventional pinned photodiode as used in current state of the art CMOS imagers.

As has been described, photosensitive imagers can be front side illumination (FSI) or back side illumination (BSI) devices. In a typical FSI imager, incident light enters the semiconductor device by first passing by transistors and metal circuitry. The light, however, can scatter off of the transistors and circuitry prior to entering the light sensing portion of the imager, thus causing optical loss and noise. A lens can be disposed on the topside of a FSI pixel to direct and focus the incident light to the light sensing active region of the device, thus partially avoiding the circuitry. In one aspect the lens can be a micro-lens. BSI imagers, one the other hand, are configured to have the depletion region of the junction extending to the opposite side of the device. In one aspect, for example, incident light enters the device via the light sensing portion and is mostly absorbed prior to reaching the circuitry. BSI designs allow for smaller pixel architecture and a high fill factor for the imager. It should also be understood that devices according to aspects of the present disclosure can be incorporated into complimentary metal-oxide-semiconductor (CMOS) imager architectures or charge-coupled device (CCD) imager architectures.

In one aspect, as is shown in FIG. 2, a BSI photosensitive diode 20 can include a semiconductor substrate 22 having multiple doped regions 23, 24 forming at least one junction, and a textured region 28 coupled to the semiconductor substrate and positioned to interact with electromagnetic radiation. The multiple doped regions can have the same doping profile or different doping profiles, depending on the device. While the device shown in FIG. 2 contains three doped regions, it should be noted that other aspects containing one or more doped regions are considered to be within the present scope. Additionally, the semiconductor substrate can be doped, and thus can be considered to be a doped region in some aspects. A passivation region 26 is positioned between the textured region and the at least one junction. In one embodiment the passivation region can have a thickness in the range of about 10 nm to about 2 μm. In another embodiment the passivation region can have a thickness in the range of about 10 nm to about 100 nm. In yet another embodiment the passivation region can have a thickness of less than 50 nm. The passivation region is positioned to isolate the at least one junction from the textured region, and the semiconductor substrate and the textured region are positioned such that incoming electromagnetic radiation passes through the semiconductor substrate before contacting the textured region. The photosensitive diode is backside illuminated by electromagnetic radiation 29 that is incident on the side of the semiconductor substrate opposite the multiple doped regions.

In another aspect, as is shown in FIG. 3, a BSI photosensitive imager device 30 is provided. The BSI photosensitive imager device includes a semiconductor substrate 32 having multiple doped regions 33, 34 forming a least one junction, and a textured region 38 coupled to the semiconductor substrate and positioned to interact with electromagnetic radiation. A passivation region 36 is positioned between the textured region and the at least one junction to isolate the at least one junction from the textured region. The semiconductor substrate and the textured region are positioned such that incoming electromagnetic radiation 39 passes through the semiconductor substrate before contacting the textured region. An electrical transfer element 37 is coupled to the semiconductor substrate to transfer an electrical signal from the at least one junction. Side wall insulators 51 and 52 can also be formed about the transfer element 37 and passivation/textured regions, respectively, to insure proper spacing away from the transfer element. Additionally, a drain junction region 53 is electrically is electrically coupled to the transfer element to receive charge transferred thereto by the transfer element.

The various devices according to aspects of the present disclosure can exhibit increased quantum efficiency over traditional photosensitive devices. Any increase in the quantum efficiency makes a large difference in the signal to noise ratio. More complex structures can provide not only increased quantum efficiency but also good uniformity from pixel to pixel. In addition, devices of the present disclosure exhibit increased responsivity as compared to traditional photosensitive devices. For example, in one aspect the responsivity can be greater than or equal to 0.8 A/W for wavelengths greater than 1000 nm for semiconductor substrate that is less than 100 μm thick. In other embodiment the responsivity can be greater than 0.5 A/W for wavelengths greater than 1100 nm for semiconductor substrate that is less than 50 μm thick.

A variety of semiconductor materials are contemplated for use with the devices and methods according to aspects of the present disclosure. Non-limiting examples of such semiconductor materials can include group IV materials, compounds and alloys comprised of materials from groups II and VI, compounds and alloys comprised of materials from groups III and V, and combinations thereof. More specifically, exemplary group IV materials can include silicon, carbon (e.g. diamond), germanium, and combinations thereof. Various exemplary combinations of group IV materials can include silicon carbide (SiC) and silicon germanium (SiGe). In one specific aspect, the semiconductor material can be or include silicon. Exemplary silicon materials can include amorphous silicon (a-Si), microcrystalline silicon, multicrystalline silicon, and monocrystalline silicon, as well as other crystal types. In another aspect, the semiconductor material can include at least one of silicon, carbon, germanium, aluminum nitride, gallium nitride, indium gallium arsenide, aluminum gallium arsenide, and combinations thereof.

Exemplary combinations of group II-VI materials can include cadmium selenide (CdSe), cadmium sulfide (CdS), cadmium telluride (CdTe), zinc oxide (ZnO), zinc selenide (ZnSe), zinc sulfide (ZnS), zinc telluride (ZnTe), cadmium zinc telluride (CdZnTe, CZT), mercury cadmium telluride (HgCdTe), mercury zinc telluride (HgZnTe), mercury zinc selenide (HgZnSe), and combinations thereof.

Exemplary combinations of group III-V materials can include aluminum antimonide (AlSb), aluminum arsenide (AlAs), aluminum nitride (AlN), aluminum phosphide (AlP), boron nitride (BN), boron phosphide (BP), boron arsenide (BAs), gallium antimonide (GaSb), gallium arsenide (GaAs), gallium nitride (GaN), gallium phosphide (GaP), indium antimonide (InSb), indium arsenide (InAs), indium nitride (InN), indium phosphide (InP), aluminum gallium arsenide (AlGaAs, AlxGa1-xAs), indium gallium arsenide (InGaAs, InxGa1-xAs), indium gallium phosphide (InGaP), aluminum indium arsenide (AlinAs), aluminum indium antimonide (AlInSb), gallium arsenide nitride (GaAsN), gallium arsenide phosphide (GaAsP), aluminum gallium nitride (AlGaN), aluminum gallium phosphide (AlGaP), indium gallium nitride (InGaN), indium arsenide antimonide (InAsSb), indium gallium antimonide (InGaSb), aluminum gallium indium phosphide (AlGaInP), aluminum gallium arsenide phosphide (AlGaAsP), indium gallium arsenide phosphide (InGaAsP), aluminum indium arsenide phosphide (AlInAsP), aluminum gallium arsenide nitride (AlGaAsN), indium gallium arsenide nitride (InGaAsN), indium aluminum arsenide nitride (InAlAsN), gallium arsenide antimonide nitride (GaAsSbN), gallium indium nitride arsenide antimonide (GaInNAsSb), gallium indium arsenide antimonide phosphide (GaInAsSbP), and combinations thereof.

The semiconductor substrate can be of any thickness that allows electromagnetic radiation detection and conversion functionality, and thus any such thickness of semiconductor material is considered to be within the present scope. In some aspects the textured region increases the efficiency of the device such that the semiconductor substrate can be thinner than has previously been possible. Decreasing the thickness of the semiconductor substrate reduces the amount of semiconductor material required to make such a device. In one aspect, for example, the semiconductor substrate has a thickness of from about 500 nm to about 50 μm. In another aspect, the semiconductor substrate has a thickness of less than or equal to about 100 μm. In yet another aspect, the semiconductor substrate has a thickness of from about 1 μm to about 10 μm. In a further aspect, the semiconductor substrate can have a thickness of from about 5 μm to about 50 μm. In yet a further aspect, the semiconductor substrate can have a thickness of from about 5 μm to about 10 μm.

Additionally, various types of semiconductor materials are contemplated, and any such material that can be incorporated into an electromagnetic radiation detection device is considered to be within the present scope. In one aspect, for example, the semiconductor material is monocrystalline. In another aspect, the semiconductor material is multicrystalline. In yet another aspect, the semiconductor material is microcrystalline. It is also contemplated that the semiconductor material can be amorphous. Specific nonlimiting examples include amorphous silicon or amorphous selenium.

The semiconductor materials of the present disclosure can also be made using a variety of manufacturing processes. In some cases the manufacturing procedures can affect the efficiency of the device, and may be taken into account in achieving a desired result. Exemplary manufacturing processes can include Czochralski (Cz) processes, magnetic Czochralski (mCz) processes, Float Zone (FZ) processes, epitaxial growth or deposition processes, and the like. It is contemplated that the semiconductor materials used in the present invention can be a combination of monocrystalline material with epitaxially grown layers formed thereon.

The textured region can function to diffuse electromagnetic radiation, to redirect electromagnetic radiation, and to absorb electromagnetic radiation, thus increasing the quantum efficiency of the device. In the present BSI devices, electromagnetic radiation passing through the semiconductor substrate can contact the textured region. The textured region can include surface features to thus increase the effective absorption length of the photosensitive pixel. Such surface features can be micron-sized and/or nano-sized, and can be any shape or configurations. Non-limiting examples of such shapes and configurations include cones, pillars, pyramids, micolenses, quantum dots, inverted features, gratings, protrusions, and the like, including combinations thereof. Additionally, factors such as manipulating the feature sizes, dimensions, material type, dopant profiles, texture location, etc. can allow the diffusing region to be tunable for a specific wavelength. In one aspect, tuning the device can allow specific wavelengths or ranges of wavelengths to be absorbed. In another aspect, tuning the device can allow specific wavelengths or ranges of wavelengths to be reduced or eliminated via filtering.

Tuning can also be accomplished through the relative location of the texture region within the device, modifying the dopant profile(s) of regions within the device, dopant selection, and the like. Additionally, material composition near the textured region can create a wavelength specific photosensing pixel device. It should be noted that a wavelength specific photosensing pixel can differ from one pixel to the next, and can be incorporated into an imaging array. For example a 4×4 array can include a blue pixel, a green pixel, a red pixel, and infrared light absorbing pixel, or a blue pixel, two green pixels, and a red pixel.

Textured regions according to aspects of the present disclosure can allow a photosensitive device to experience multiple passes of incident electromagnetic radiation within the device, particularly at longer wavelengths (i.e. infrared). Such internal reflection increases the effective absorption length to be greater than the thickness of the semiconductor substrate. This increase in absorption length increases the quantum efficiency of the device, leading to an improved signal to noise ratio.
