Repository: nordquists/nlp

File: experiment/H01L/US10367156B2.html (part 1 of 2)
US10367156B2 - Organic metal complex, and organic light emitting device and display apparatus using the same 
  - Google Patents

Abstract

Provided is an organic metal complex having a structure represented by the following general formula (1):

MLmL′n  (1)

where: M represents a metal atom selected from Ir, Pt, Rh, Os, and Zn; L and L′, which are different from each other, each represent a bidentate ligand; m represents an integer of 1 to 3 and n represents an integer of 0 to 2, provided that m+n is 3; a partial structure MLm represents a structure represented by the following general formula (2):

and a partial structure ML′n represents a structure including a monovalent bidentate ligand.

Description

The present application is a continuation of U.S. application Ser. No. 15/374,364, filed on Dec. 9, 2016, which is the continuation of U.S. application Ser. No. 12/682,628, filed on Apr. 12, 2010, which is a national phase entry of PCT/JP2008/070633, filed on Nov. 6, 2008, which claims the benefit of JP 2007-290548, filed Nov. 8, 2007, the entire disclosure of each of which is incorporated by reference herein.

TECHNICAL FIELD
The present invention relates to an organic metal complex, and an organic light emitting device and a display apparatus using the organic metal complex.

BACKGROUND ART
An organic light emitting device is a device in which a thin film including a fluorescent organic compound is sandwiched between an anode and a cathode. Further, electrons and holes are injected from the respective electrodes to generate exciton of the fluorescent compound, whereby the organic light emitting device emits light when the exciton returns to a ground state.

Recent progress of an organic light emitting device is remarkable, and the characteristics of the device enable a light emitting device with a high luminance at a low applied voltage, a variety of emission wavelengths, high-speed responsiveness, thin and light weight. From this fact, it is suggested that the organic light emitting device have potential to find use in a wide variety of applications.

However, the present situation calls for optical output with even higher luminance or higher conversion efficiency. In addition, many problems still remain to be solved regarding durability against the change over time due to long-term use, deterioration caused by atmospheric gas containing oxygen, moisture, or the like.

Further, when considering application to a full color display or the like, the present art is still insufficient against problems relating to the needs for light emission of a red color with high color purity and high efficiency. On the other hand, an organic light emitting device having, in particular, high color purity, high light emitting efficiency, and high durability, and a material realizing the organic light emitting device have been demanded.

By the way, as a light emitting material which can utilize light emission from a triplet excitation state, an iridium (Ir) complex has been proposed. Examples of the Ir complex to be used as the light emitting material herein include the Ir complexes disclosed in Macromol. Symp. 125, 1-48 (1997), “Improved energy transfer in electrophosphorescent device”, D. F. O'Brien, et al., Applied Physics Letters, Vol. 74, No. 3, p. 422 (1999), “Very high-efficiency green organic light-emitting devices based on electrophosphorescence”, M. A. Baldo, et al., Applied Physics Letters, Vol. 75, No. 1, p. 4 (1999), Japanese Patent Application Laid-Open No. 2001-247859, and Japanese Patent Application Laid-Open No. 2005-344124.

DISCLOSURE OF THE INVENTION
The present invention is accomplished to solve the above-mentioned problems of the conventional art. That is, an object of the present invention is to provide a novel Ir complex. Further, another object of the present invention is to provide an organic light emitting device having light emission with high efficiency and high luminance, and having durability.

An organic metal complex of the present invention has a structure represented by the following general formula (1):

MLmL′n  (1)

where: M represents a metal atom selected from Ir, Pt, Rh, Os, and Zn; L and L′, which are different from each other, each represent a bidentate ligand; m represents an integer of 1 to 3 and n represents an integer of 0 to 2, provided that m+n is 3; a partial structure MLm represents a structure represented by the following general formula (2):

where: A represents a structure represented by any one of the following general formulae (3) to (7), which has, as a basic skeleton, one of benzo[f]quinoline, benzo[h]quinoline, benzo[f]isoquinoline, and benzo[h]isoquinoline:

where R1 to R40, which may be identical to or different from each other, each represent a hydrogen atom, a halogen atom, a substituted or unsubstituted alkyl group, an alkoxy group, an aralkyl group, a substituted amino group, a substituted or unsubstituted aryl group, or a substituted or unsubstituted heterocyclic group, and adjacent substituents among R1 to R40 may be bonded to form a ring; and

B represents a benzene ring which may have a substituent, a fused ring which may have a substituent, a vinyl group which may have a substituent, or a heterocycle which may have a substituent; and

a partial structure ML′n represents a structure including a monovalent bidentate ligand.

According to the present invention, there can be provided the novel Ir complex and the organic light emitting device having light emission with high efficiency and high luminance, and having durability.

BRIEF DESCRIPTION OF THE DRAWINGS
 FIG. 1 is a diagram illustrating schematically a configuration example of a display apparatus including an organic light emitting device of the present invention and a driving unit, which is an embodiment of a display apparatus.

 FIG. 2 is a circuit diagram illustrating a circuit which constitutes one of the pixels arranged on the display apparatus shown in FIG. 1.

 FIG. 3 is a schematic diagram illustrating an example of a cross-sectional structure of a TFT substrate which is used in the display apparatus shown in FIG. 1.

 FIG. 4 is a diagram illustrating a PL spectrum of Exemplified Compound B-20 in 1×10−5 mol/l toluene solution.

 FIG. 5 is a diagram illustrating a PL spectrum of Exemplified Compound B-1 in 1×10−5 mol/l toluene solution.

 FIG. 6 is a diagram illustrating a PL spectrum of Exemplified Compound A-30 in 1×10−5 mol/l toluene solution.

 FIG. 7 is a diagram illustrating a PL spectrum of Exemplified Compound A-1 in 1×10−5 mol/l toluene solution.

BEST MODE FOR CARRYING OUT THE INVENTION
An organic metal complex of the present invention is an organic metal complex having a structure represented by the following general formula (1):

MLmL′n  (1)

where: M represents a metal atom selected from Ir, Pt, Rh, Os, and Zn;

Lm and L′n, which are different from each other, each represent a bidentate ligand, and specific structures of L and L′ are described below; and

m represents an integer of 1 to 3 and n represents an integer of 0 to 2, provided that m+n is 3.

Hereinafter, the specific structure of L is described. A partial structure MLm of the complex containing L is represented by the following general formula (2):

where A represents a structure represented by any one of the following general formulae (3) to (7), which has, as a basic skeleton, one of benzo[f]quinoline, benzo[h]quinoline, benzo[f]isoquinoline, and benzo[h]isoquinoline:

where R1 to R40 each represent a hydrogen atom, a halogen atom, a substituted or unsubstituted alkyl group, an alkoxy group, an aryloxy group, an aralkyl group, a substituted amino group, a substituted or unsubstituted aryl group, or a substituted or unsubstituted heterocyclic group.

Examples of the halogen atom represented by R1 to R40 include fluorine, chlorine, bromine, and iodine.

Examples of the alkyl group represented by R1 to R40 include, but of course are not limited to, a methyl group, an ethyl group, an n-propyl group, an isopropyl group, an n-butyl group, a t-butyl group, a sec-butyl group, an octyl group, a 1-adamantyl group, and a 2-adamantyl group.

Examples of the alkoxy group represented by R1 to R40 include, but of course are not limited to, a methoxy group, an ethoxy group, a propoxy group, a 2-ethyl-octyloxy group, and a benzyloxy group.

Examples of the aryloxy group represented by R1 to R40 include, but of course are not limited to, a phenoxy group, a 4-tert-butyl phenoxy group, and a thienyloxy group.

Examples of the aralkyl group represented by R1 to R40 include, but of course are not limited to, a benzyl group.

Examples of the substituted amino group represented by R1 to R40 include, but of course are not limited to, an N-methylamino group, an N-ethylamino group, an N,N-dimethylamino group, an N,N-diethylamino group, an N-methyl-N-ethylamino group, an N-benzylamino group, an N-methyl-N-benzylamino group, an N,N-dibenzylamino group, an anilino group, an N,N-diphenylamino group, an N,N-dinaphthylamino group, an N,N-difluorenylamino group, an N-phenyl-N-tolylamino group, an N,N-ditolylamino group, an N-methyl-N-phenylamino group, an N,N-dianisolylamino group, an N-mesityl-N-phenylamino group, an N,N-dimesitylamino group, an N-phenyl-N-(4-tert-butylphenyl)amino group, and an N-phenyl-N-(4-trifluoromethylphenyl)amino group.

Examples of the aryl group represented by R1 to R40 include, but of course are not limited to, a phenyl group, a naphthyl group, an indenyl group, a pyrenyl group, an indacenyl group, an acenaphthenyl group, a phenanthryl group, a fluoranthenyl group, a triphenylenyl group, a chrysenyl group, a naphthacenyl group, a perylenyl group, a biphenyl group, a terphenyl group, and a fluorenyl group.

Examples of the heterocyclic group represented by R1 to R40 include, but of course are not limited to, a pyridyl group, an oxazolyl group, an oxadiazolyl group, a thiazolyl group, a thiadiazolyl group, a carbazolyl group, an acridinyl group, and a phenanthrolyl group.

Examples of the substituent that the alkyl group, the aryl group, and the heterocyclic group each may further have include, but of course are not limited to: alkyl groups such as a methyl group, an ethyl group, and a propyl group; aralkyl groups such as a benzyl group; aryl groups such as a phenyl group, a biphenyl group, a tetrakis(9,9-dimethylfluorenyl) group; heterocyclic groups such as a pyridyl group and a pyrrolyl group; amino groups such as a dimethylamino group, a diethylamino group, a dibenzylamino group, a diphenylamino group, and a ditolylamino group; alkoxyl groups such as a methoxyl group, an ethoxyl group, and a propoxyl group; aryloxyl groups such as a phenoxyl group; and halogen atoms such as fluorine, chlorine, bromine, and iodine; and a cyano group.

The substituents represented by R1 to R8, R9 to R16, R17 to R24, R25 to R32, or R33 to R40 may each be identical to or different from one another.

In addition, of those substituents represented by R1 to R8, R9 to R16, R17 to R24, R25 to R32, or R33 to R40, adjacent substituents may be bonded to form a ring such as a benzene ring, an indene ring, a naphthalene ring, a pyridine ring, a pyrrole ring, or a cyclohexyl ring.

In the formula (2), B represents a benzene ring which may have a substituent, a fused ring which may have a substituent, a vinyl group which may have a substituent, or a heterocycle which may have a substituent.

Examples of the substituent that the benzene ring, fused ring, vinyl group, and heterocycle each may further have include halogen atoms, substituted or unsubstituted alkyl groups, alkoxy groups, aryloxy groups, aralkyl groups, substituted amino groups, substituted or unsubstituted aryl groups, and substituted or unsubstituted heterocyclic groups.

Examples of the halogen atom include fluorine, chlorine, bromine, and iodine.

Examples of the alkyl groups include, but of course are not limited to, a methyl group, an ethyl group, an n-propyl group, an isopropyl group, an n-butyl group, a tert-butyl group, a sec-butyl group, an octyl group, a 1-adamantyl group, and a 2-adamantyl group.

Examples of the alkoxy group include, but of course are not limited to, a methoxy group, an ethoxy group, a propoxy group, a 2-ethyl-octyloxy group, and a benzyloxy group.

Examples of the aryloxy group include, but of course are not limited to, a phenoxy group, a 4-tert-butyl phenoxy group, and a thienyloxy group.

Examples of the aralkyl group include, but of course are not limited to, a benzyl group.

Examples of the substituted amino group include, but of course are not limited to, an N-methylamino group, an N-ethylamino group, an N,N-dimethylamino group, an N,N-diethylamino group, an N-methyl-N-ethylamino group, an N-benzylamino group, an N-methyl-N-benzylamino group, an N,N-dibenzylamino group, an anilino group, an N,N-diphenylamino group, an N,N-dinaphthylamino group, an N,N-difluorenylamino group, an N-phenyl-N-tolylamino group, an N,N-ditolylamino group, an N-methyl-N-phenylamino group, an N,N-dianisolylamino group, an N-mesityl-N-phenylamino group, an N,N-dimesitylamino group, an N-phenyl-N-(4-tert-butylphenyl)amino group, and an N-phenyl-N-(4-trifluoromethylphenyl)amino group.

Examples of the aryl group include a phenyl group, a naphthyl group, an indenyl group, a pyrenyl group, an indacenyl group, an acenaphthenyl group, a phenanthryl group, a fluoranthenyl group, a triphenylenyl group, a chrysenyl group, a naphthacenyl group, a perylenyl group, a biphenyl group, a terphenyl group, and a fluorenyl group.

Examples of the heterocyclic group include, but of course are not limited to, a pyridyl group, an oxazolyl group, an oxadiazolyl group, a thiazolyl group, a thiadiazolyl group, a carbazolyl group, an acridinyl group, and a phenanthrolyl group.

Examples of the substituent that the alkyl group, the aryl group, and the heterocyclic group each may further have include: alkyl groups such as a methyl group, an ethyl group, and a propyl group; aralkyl groups such as a benzyl group; aryl groups such as a phenyl group, a biphenyl group, and a tetrakis(9,9-dimethylfluorenyl) group; heterocyclic groups such as a pyridyl group and a pyrrolyl group; amino groups such as a dimethylamino group, a diethylamino group, a dibenzylamino group, a diphenylamino group, and a ditolylamino group; alkoxyl groups such as a methoxyl group, an ethoxyl group, and a propoxyl group; aryloxyl groups such as a phenoxyl group; and halogen atoms such as fluorine, chlorine, bromine, and iodine; and a cyano group.

Hereinafter, the specific structure of L′ in the formula (1) is described. A partial structure ML′n of the complex containing L′ is a structure containing monovalent bidendate ligand (L′).

Here, specific examples of the monovalent bidentate ligand are not particularly limited, but include ligands each having, as a basic skeleton, acetylacetone, phenylpyridine, picolinic acid, oxalate, or salene.

The organic metal complex of the present invention is preferably the organic metal complex represented by the formula (1) where M represents Ir, the partial structure MLm represents a structure represented by the following general formula (8) or (9), and the partial structure ML′n represents a structure represented by any one of the following general formulae (10) to (12).

First, the partial structure MLm is described. Note that m has the same meaning as m in the formula (1).

In the formulae (8) and (9), R41 to R64 each represent a hydrogen atom, a halogen atom, a substituted or unsubstituted alkyl group, an alkoxy group, an aralkyl group, an amino group, a substituted or unsubstituted aryl group, or a substituted or unsubstituted heterocyclic group.

Examples of the halogen atom represented by R41 to R64 include fluorine, chlorine, bromine, and iodine.

Examples of the alkyl group represented by R41 to R64 include, but of course are not limited to, a methyl group, an ethyl group, an n-propyl group, an isopropyl group, an n-butyl group, a tert-butyl group, a sec-butyl group, an octyl group, a 1-adamantyl group, and a 2-adamantyl group.

Examples of the alkoxy group represented by R41 to R64 include, but of course are not limited to, a methoxy group, an ethoxy group, a propoxy group, a 2-ethyl-octyloxy group, and a benzyloxy group.

Examples of the aryloxy group represented by R41 to R64 include, but of course are not limited to, a phenoxy group, a 4-tert-butyl phenoxy group, and a thienyloxy group.

Examples of the aralkyl group represented by R41 to R64 include, but of course are not limited to, a benzyl group.

Examples of the substituted amino group represented by R41 to R64 include, but of course are not limited to, an N-methylamino group, an N-ethylamino group, an N,N-dimethylamino group, an N,N-diethylamino group, an N-methyl-N-ethylamino group, an N-benzylamino group, an N-methyl-N-benzylamino group, an N,N-dibenzylamino group, an anilino group, an N,N-diphenylamino group, an N,N-dinaphthylamino group, an N,N-difluorenylamino group, an N-phenyl-N-tolylamino group, an N,N-ditolylamino group, an N-methyl-N-phenylamino group, an N,N-dianisolylamino group, an N-mesityl-N-phenylamino group, an N,N-dimesitylamino group, an N-phenyl-N-(4-tert-butylphenyl)amino group, and an N-phenyl-N-(4-trifluoromethylphenyl)amino group.

Examples of the aryl group represented by R41 to R64 include a phenyl group, a naphthyl group, an indenyl group, a pyrenyl group, an indacenyl group, an acenaphthenyl group, a phenanthryl group, a fluoranthenyl group, a triphenylenyl group, a chrysenyl group, a naphthacenyl group, a perylenyl group, a biphenyl group, a terphenyl group, and a fluorenyl group.

Examples of the heterocyclic group represented by R41 to R64 include, but of course are not limited to, a pyridyl group, an oxazolyl group, an oxadiazolyl group, a thiazolyl group, a thiadiazolyl group, a carbazolyl group, an acridinyl group, and a phenanthrolyl group.

Examples of the substituent that the alkyl group, the aryl group, and the heterocyclic group each may further have include: alkyl groups such as a methyl group, an ethyl group, and a propyl group; aralkyl groups such as a benzyl group; aryl groups such as a phenyl group, a biphenyl group, and a tetrakis(9,9-dimethylfluorenyl) group; heterocyclic groups such as a pyridyl group and a pyrrolyl group; amino groups such as a dimethylamino group, a diethylamino group, dibenzylamino group, a diphenylamino group, and a ditolylamino group; alkoxyl groups such as a methoxyl group, an ethoxyl group, and a propoxyl group; aryloxyl groups such as a phenoxyl group; and halogen atoms such as fluorine, chlorine, bromine, and iodine; and a cyano group.

The substituents represented by R41 to R52 or R53 to R64 may each be identical to or different from one another.

In addition, of those substituents represented by R41 to R52 or R53 to R64, adjacent substituents may be bonded to form a ring such as a benzene ring, an indene ring, a naphthalene ring, a pyridine ring, a pyrrole ring, or a cyclohexyl ring.

Next, the partial structure ML′n is described. Note that n has the same meaning as n in the formula (1).

In the formulae (10) to (12), R65 to R79 each represent a hydrogen atom, a halogen atom, a substituted or unsubstituted alkyl group, an alkoxy group, an aralkyl group, a substituted amino group, a substituted or unsubstituted aryl group, or a substituted or unsubstituted heterocyclic group.

Examples of the halogen atom represented by R65 to R79 include fluorine, chlorine, bromine, and iodine.

Examples of the alkyl group represented by R65 to R79 include, but of course are not limited to, a methyl group, an ethyl group, an n-propyl group, an isopropyl group, an n-butyl group, a tert-butyl group, a sec-butyl group, an octyl group, a 1-adamantyl group, and a 2-adamantyl group.

Examples of the alkoxy group represented by R65 to R79 include, but of course are not limited to, a methoxy group, an ethoxy group, a propoxy group, a 2-ethyl-octyloxy group, and a benzyloxy group.

Examples of the aryloxy group represented by R65 to R79 include, but of course are not limited to, a phenoxy group, a 4-tert-butyl phenoxy group, and a thienyloxy group.

Examples of the aralkyl group represented by R65 to R79 include, but of course are not limited to, a benzyl group.

Examples of the substituted amino group represented by R65 to R79 include, but of course are not limited to, an N-methylamino group, an N-ethylamino group, an N,N-dimethylamino group, an N,N-diethylamino group, an N-methyl-N-ethylamino group, an N-benzylamino group, an N-methyl-N-benzylamino group, an N,N-dibenzylamino group, an anilino group, an N,N-diphenylamino group, an N,N-dinaphthylamino group, an N,N-difluorenylamino group, an N-phenyl-N-tolylamino group, an N,N-ditolylamino group, an N-methyl-N-phenylamino group, an N,N-dianisolylamino group, an N-mesityl-N-phenylamino group, an N,N-dimesitylamino group, an N-phenyl-N-(4-tert-butylphenyl)amino group, and an N-phenyl-N-(4-trifluoromethylphenyl)amino group.

Examples of the aryl group represented by R65 to R79 include a phenyl group, a naphthyl group, an indenyl group, a pyrenyl group, an indacenyl group, an acenaphthenyl group, a phenanthryl group, a fluoranthenyl group, a triphenylenyl group, a chrysenyl group, a naphthacenyl group, a perylenyl group, a biphenyl group, a terphenyl group, and a fluorenyl group.

Examples of the heterocyclic group represented by R65 to R79 include, but of course are not limited to, a pyridyl group, an oxazolyl group, an oxadiazolyl group, a thiazolyl group, a thiadiazolyl group, a carbazolyl group, an acridinyl group, and a phenanthrolyl group.

Examples of the substituent that the alkyl group, the aryl group, and the heterocyclic group each may further have include: alkyl groups such as a methyl group, an ethyl group, and a propyl group; an aralkyl group such as a benzyl group; aryl groups such as a phenyl group, a biphenyl group, and a tetrakis(9,9-dimethylfluorenyl) group; heterocyclic groups such as a pyridyl group and a pyrrolyl group; amino groups such as a dimethylamino group, a diethylamino group, a dibenzylamino group, a diphenylamino group, and a ditolylamino group; alkoxyl groups such as a methoxyl group, an ethoxyl group, and a propoxyl group; aryloxyl groups such as a phenoxyl group; halogen atoms such as fluorine, chlorine, bromine, and iodine; and a cyano group.

The substituents represented by R65 to R72, R73 to R76, or R77 to R79 may each be identical to or different from one another.

In addition, of those substituents represented by R65 to R72, R75 to R76, or R77 to R79, adjacent substituents may be bonded to form a ring such as a benzene ring, an indene ring, a naphthalene ring, a pyridine ring, a pyrrole ring, or a cyclohexyl ring.

Next, the synthesis method for an organic metal complex of the present invention is described. The organic metal complexes represented by the general formulae (1) and (6) to (9) can be synthesized with reference to J. Org. Chem. (2001), Vol. 66, 8042-8051, Org. Lett., Vol. 7, No. 18, 2005, Org. Lett., Vol. 7, No. 23, 2005, Chimica Therapeutica (1971), Vol. 6(1), 48-9, and J. Org. Chem. (1958), Vol. 23268-71.

Specifically, the organic metal complex can be synthesized through the following steps.

(i) synthesis of an organic compound serving as a ligand

(ii) Synthesis of an organic metal complex

Here, the organic compound serving as a ligand can be synthesized by any one of Synthetic Routs 1 to 3, for example.

Synthetic Rout 1

Synthetic Route 2

Synthetic Route 3

Note that, whichever of Synthetic Routes 1 to 3 is employed, an organic compound as a starting substance is not limited to one of Compounds G1 to G6 represented in Synthetic Routes 1 to 3.

Here, in the case of employing Synthetic Route 1, combinations of a bromo body as a starting substance, an arylacetylene as a starting substance, and a ligand to be synthesized are given in Table 1 below, for example, but the present invention is not limited thereto.

TABLE 1	

Bromo body	Arylacetylene	Ligand to be synthesized	

1	

2	

3	

4	

5	

6	

7	

8	

On the other hand, in the case of employing Synthetic Route 2, combinations of a chloro body as a starting substance, a boronic acid or an organic metal compound as a starting substance, and a ligand to be synthesized are given in Table 2 below, for example, but the present invention is not limited thereto.

TABLE 2	

Boronic acid or organic	 	

Chloro body	metal compound	Ligand to be synthsized	

9	

10	

11	

12	

13	

14	

15	

16	

17	

18	

19	

20	

On the other hand, in the case of employing Synthetic Route 3, combinations of a benzoquinoline derivative as a starting substance, a lithium compound as a starting substance, and a ligand to be synthesized are given in Table 3 below, for example, but the present invention is not limited thereto.

TABLE 3	

Benzoquinoline derivative	Lithium compound	Ligand to besynthesized	

21	

22	

23	

24	

25	

26	

27	

28	

29	

30	

The various ligands synthesized by Synthetic Routes 1 to 3 are used, whereby the organic metal complex of the present invention can be synthesized by any one of Synthetic Routes 4 to 6.

Synthetic Route 4

Synthetic Route 5

Synthetic Route 6

Here, in the case of employing Synthetic Route 4, an organic metal complex formed of two or more kinds of ligands can be synthesized. When Synthetic Route 4 is employed, in a second step reaction, picolinic acid or tert-butyl acetylacetone may be used instead of acetylacetone. In addition, in a third step reaction, a ligand such as phenyl pyridine may be used instead of a ligand synthesized by any one of Synthetic Routes 1 to 3 (phenyl benzoquinoline, phenyl benzoisoquinoline).

As described above, the organic metal complex of the present invention includes one kind or two kinds of bidentate ligands and a metal atom such as Ir. In addition, the bidentate ligand has, as a basic skeleton, a heterocyclic skeleton containing a nitrogen atom which forms a coordinate bond with the metal atom. Specifically, as a basic skeleton, the bidentate ligand has, as a basic skeleton, one of benzo[f]quinoline, benzo[h]quinoline, benzo[f]isoquinoline, and benzo[h]isoquinoline, which are shown below.

The above-mentioned heterocycle is incorporated as a basic skeleton of the bidentate ligand, whereby a light emitting material having high efficiency can be obtained without an emission wavelength being lengthened when a quinoline or an isoquinoline skeleton is used.

As a measure for improving light emitting efficiency of the light emitting material, there are given a measure for suppressing deactivation due to a nonradiative process (hereinafter, referred to as first measure) and a measure for increasing oscillator strength of the material itself (hereinafter, referred to as second measure).

As the first measure, decreasing the number of freely-rotating sites in molecules and the like have been generally known. On the other hand, the second measure largely depends on a structure of the complex or a basic structure of the ligand, whereby it is difficult to control the oscillator strength actively. In particular, increasing the oscillator strength while the emission wavelength is controlled is an important factor in the organic light emitting device, but difficult in practice.

Here, in the organic metal complex of the present invention, a conjugate plane at a pyridine side of the ligand is extended away from the metal atom, and hence a quantum efficiency of the complex itself can be increased.

On the other hand, in the case where electron transition of the exciton which is generated by allowing the light emitting material such as an organic metal complex to excite has a metal to ligand charge transfer (MLCT) property, an electron is transferred from the metal atom side to a bidentate ligand side. When Ir(piq)3 and Compound A1 are taken for example, a conjugate plane that a molecular structure present at a nitrogen-metal coordination side of the bidentate ligand has is extended, and a center of gravity of the conjugate plane is moved to a direction away from the metal atom. From the foregoing, it was found that lengthening a migration length of the electron which transfers from the metal atom to the ligand upon the excitation of the complex was effective for improving the light emitting efficiency. This may be because, owing to the electron transfer from the metal to the ligand and further away therefrom, a dipolar moment of the complex upon the excitation is increased and hence the oscillator strength is improved.

In order to examine the fact, a molecular orbital for a relationship of a distance between the conjugate plane that the metal atom and the ligand in the organic metal complex have and the oscillator strength was calculated. For example, a molecular orbital (nonempirical molecular orbital calculation program: Gaussian, basis function: B3PW91/LANL2DZ) for each organic metal complex represented by one of the following formula was calculated.

As a result, the calculational oscillator strength of Compound A1 was found to be 1.5 times to twice larger than that of Ir(piq)3. Similarly, it was found that each calculational oscillator strength of Compound B1 and C1 was 1.5 times to twice larger than that of Ir(p-3iq)3 and each calculational oscillator strength of Compound D1 and E1 was 1.5 times to twice larger than that of Ir(pq)3. However, those results were the results obtained from calculation, and actual quantum efficiency of the compound may not be reflected to the calculation results. However, the result can be an evidence to support that light emitting characteristics tend to improve due to the structure.

However, when ring structures such as a benzene ring are fused simply, a conjugate length is lengthened for fused components, and therefore, there is the case where the emission wavelength of the compound itself is lengthened. For example, Ir(p-bgiq)3 represented below lengthen the wavelength by 100 nm or more with respect to Ir(p-3iq)3 and the emission wavelength of the compound itself becomes 650 nm or more.

Therefore, luminescent color becomes dark red and the emission wavelength is lengthened too much, so the compound is not a suitable light emitting material for an organic EL display.

Then, when the ring structures such as a benzene ring are fused, as shown in the above-mentioned Compounds A1, B1, C1, D1, and E1, heterocyclic skeletons each having a nitrogen atom which forms a coordinate bond with a metal atom are fused in a non-linear form. With the non-linear form, it was found that the oscillator strength could be increased without the emission wavelength being lengthened.

In this point, when the number of the benzene ring present at the nitrogen-metal coordination side of the bidentate ligand is increased, the number of the benzene ring is increased preferably at a position where the benzene ring is not linear with respect to quinoline rings or isoquinoline rings as shown in A1, B1, C1, D1, and E1. Further, for increasing the oscillator strength, the benzene ring is fused to form a ring preferably at as far away as possible from the metal. From the foregoing, the benzene ring is fused to form a ring preferably at f-position or h-position of the quinoline ring or the isoquinoline ring. In particular, each structure of Compounds A1 and B1 can additionally increase the oscillator strength by such points that a center of the conjugate plane at the pyridine side is as far away as possible from the metal atom and a moment of the metal and pyridine and a moment of the metal and the gravity center of conjugate are superposed.

On the other hand, the reason why the wavelength is not lengthened, compared to the case of the quinoline ring or the isoquinoline ring, when a structure at the nitrogen-metal side of the ligand has the structure like Compounds A1, B1, C1, D1, and E1 lies in the above-mentioned fact.

In the organic metal complex of the present invention, an unshared electron pair that the nitrogen atom present in the quinoline skeleton or the isoquinoline skeleton has is used in forming a coordinate bond with the metal atom. Therefore, the nitrogen atom may behave similarly as the carbon atom. In the foregoing, a relationship among three skeletons, i.e., the quinoline skeleton, the isoquinoline skeleton, and the skeleton in which a ring structure is fused to those skeletons, is similar to a relationship among three skeletons, i.e., naphthalene, anthracene, and phenanthrene.

Here, the following description is written in “Handbook of photochemistry” published by Dekker: a triplet excitation energy (T1) of anthracene in which a benzene ring is fused linearly to naphthalene is 672 nm and the wavelength thereof is indicated to be largely lengthened while T1 of naphthalene is 469 nm; on the other hand, T1 of phenanthrene in which a benzene ring is fused non-linearly to naphthalene is 460 nm, and is indicated to be higher than that of naphthalene.

Taking the above-mentioned fact into consideration, emission wavelengths of benzo[f]quinoline, benzo[h]quinoline, benzo[f]isoquinoline, and benzo[h]isoquinoline corresponding to phenanthrene may not be lengthened compared to quinoline and isoquinoline corresponding to naphthalene. Accordingly, a complex containing, as a ligand, benzo[f]quinoline, benzo[h]quinoline, benzo[f]isoquinoline, or benzo[h]isoquinoline is found to have the following characteristics: while a wavelength of the complex is not lengthened with respect to a complex containing a isoquinoline skeleton or a quinoline skeleton, an oscillator strength of the complex itself can be increased and an emission quantum efficiency is improved. Therefore, the complex containing, as a basic skeleton, benzo[f]quinoline, benzo[h]quinoline, benzo[f]isoquinoline, or benzo[h]isoquinoline is excellent as a light emitting material of a phosphorous light emitting material or the like such as an Ir complex.

In addition, Compounds A1, B1, C1, D1, and E1 each have the following properties.

Compound A1 without introducing a substituent can emit a red light, which has a slightly shorter wavelength than that of Ir(piq)3, and the quantum efficiency is also high. Accordingly, when Compound A1 is used as a constituent material of the organic light emitting device, a high-performance device can be provided. In addition, by introducing a substituent, the emission wavelength can be controlled.

Compounds B1 and C1 without introducing a substituent can emit a green light which has a slightly shorter wavelength than that of Ir(p-3iq)3 and the quantum efficiency is high. In addition, by introducing a substituent, the emission wavelength can be controlled.

Compounds D1 and E1 without introducing a substituent can emit an orange light which has a slightly shorter wavelength than that of Ir(pq)3 and the quantum efficiency is high. In addition, by introducing a substituent, the emission wavelength can be controlled.

Thus, a light having a wavelength of green to red, which is important in the organic light emitting device, can be efficiently extracted by selecting a compound appropriately from Compounds A1, B1, C1, D1, and E1.

In addition, it is possible to introduce a substituent into a ligand forming the organic metal complex of the present invention in order to impart steric hindrance to the complex. Thus, a solubility of the ligand upon synthesis of the complex is improved. In addition, from the foregoing, concentration quenching is suppressed, so doping at high concentration is enabled and the light emitting efficiency is expected to be improved when the organic metal complex is used as a constituent material of the device. Here, examples of the substituent for imparting the steric hindrance to the complex include substituents which avoid approaching of luminous ligands to each other, such as a methyl group, a tert-butyl group, and a phenyl group, and substituents which induce repulsion of molecules to each other, such as halogen atoms. By introducing those substituents, even when doping of concentration as high as 5 wt % or more with respect to matrix is occurred, a light can be emitted without reducing a light emitting efficiency.

On the other hand, when the ring structure such as a benzene ring is fused linearly as the above-mentioned Ir(p-bgiq)3, a part which is weak to oxidation and is highly reactive such as 9-position or 10-position in an anthracene skeleton, for example, is generated. Therefore, as Ir(p-bgiq)3, a compound having a skeleton in which ring structures such as a benzene ring are linearly fused may not be preferred as a constituent material for an organic light emitting device.

By the way, in the ligand forming the organic metal complex of the present invention, as a basic skeleton containing a carbon atom which forms a coordinate bond with a metal atom, a benzene ring is mainly exemplified, but a skeleton other than a benzene ring may also be used as long as the skeleton has the structure containing a carbon atom which forms a coordinate bond with a metal atom. By appropriately controlling the basic skeleton containing a carbon atom which forms a coordinate bond with a metal atom, an emission wavelength of the organic metal complex itself can be controlled. Examples of the basic skeleton include a naphthalene ring, a fluorene ring, a carbazole ring, a vinyl skeleton, and a pyridine ring, in addition to the benzene ring.

In addition, the organic metal complex of the present invention may have a molecular structure in which ligands of the same kind are coordinated to the metal atom or may have a molecular structure in which two kinds of ligands having different structures are coordinated from a viewpoint of controlling a molecular weight and a wavelength.

Here, in the case where the complex has the structure in which ligands of the same kind are coordinated to the metal atom, the complex has high symmetric property to the metal atom, and hence has such high heat stability and high electrical stability that the metal complex is not easily decomposed upon deposition. In addition, introduction of a substituent enables lengthening a distance from another light emitting molecules. Therefore, even with doping of as high concentration as 10% or higher to 100%, a light can be emitted while reduction of the light emitting efficiency is suppressed. On the other hand, in the case where the complex has the structure in which two kinds of ligands having different structures are coordinated to the metal atom, the complex has such properties that a deposition temperature can be adjusted by adjustment of the molecular weight and the emission wavelength can be controlled by using an electronic effect of a ligand which does not emit a light. In addition, the number of ligands relating to light emitting can be reduced from 3 ligands to 2 ligands or 1 ligand. Therefore, a concentration quenching can be expected to be suppressed and even with doping of as high concentration as 10% or higher to 100%, a light can be emitted while reduction of the light emitting efficiency is suppressed.
