Repository: nordquists/nlp

File: experiment/H01L/US10431546B2.html (part 1 of 2)
US10431546B2 - Manufacturing method for semiconductor device and semiconductor device 
  - Google Patents

Abstract

A step of forming a connecting member configured to electrically connect a first conductive line and a second conductive line includes a phase of perforating a laminate from a first semiconductor wafer to form a plurality of connection holes that reach the second conductive line and a phase of filling the plurality of penetrating connection holes with a conductive material to form conductive sections in contact with the second conductive line.

Description

CROSS-REFERENCE TO RELATED APPLICATION
This application is a continuation application of U.S. patent application Ser. No. 15/490,764 filed Apr. 18, 2017, now U.S. Pat. No. 10,090,352 issued Oct. 2, 2018, which is a continuation of U.S. patent application Ser. No. 14/977,130 filed Dec. 21, 2015, now a U.S. Pat. No. 9,659,872 issued May 23, 2017 which is a continuation of U.S. patent application Ser. No. 14/823,728 filed Aug. 11, 2015, now a U.S. Pat. No. 9,263,657 issued Feb. 16, 2016, which is a divisional application of U.S. patent application Ser. No. 13/904,535, filed May 29, 2013, now a U.S. Pat. No. 9,136,163 issued Sep. 15, 2015, which claims the benefit of Japanese Patent Application No. 2012-124838, filed May 31, 2012, both are hereby incorporated by reference herein in its entirety.

BACKGROUND
Technical Field

Aspects of the present invention relate to a manufacturing method for a semiconductor device using a plurality of semiconductor substrates.

Description of the Related Art

Forming semiconductor devices by laminating semiconductor wafers has been studied for the purposes of reducing footprints and the like. For such semiconductor devices, there is a demand to provide electrical continuity between semiconductor wafers. A technique of bonding semiconductor wafers and then electrically connecting circuits provided on the semiconductor wafers is disclosed in US2011/0102657. Specifically, a connection hole is formed in each semiconductor wafer and the connection holes are filled with a conductive material to provide the electrical continuity.

 FIG. 8 is a diagram of exemplified defects that can be caused in a semiconductor device when the manufacturing method described in US2011/0102657 is used. With reference to FIG. 8, a first semiconductor substrate 10 and a second semiconductor substrate 20 have been bonded and laminated with a first wiring structure 31 and a second wiring structure 32 interposed therebetween. The first wiring structure 31 includes a first conductive line 311, and the second wiring structure 32 includes a second conductive line 322. In order to connect the first conductive line 311 and the second conductive line 322 electrically, this laminate has been perforated to form holes 65 and 66 which are then filled with a conductive material 68.

As illustrated in FIG. 8, one hole is provided for each conductive line, namely the hole 65 extending toward the second conductive line 322 and the hole 66 extending toward the first conductive line 311. Hence, a foreign substance 531, as illustrated in FIG. 8, would prevent a connection hole from being formed to reach the second conductive line 322, posing a risk of connection failure between the substrates due to defective perforation. Furthermore, even if a hole is formed successfully to reach the first conductive line 311, a foreign substance 532 may prevent a conductive material from being filled in the hole successfully to reach the first conductive line 311, posing a risk of the connection failure between the substrates due to defective filling of the conductive material. As a matter of course, the defective filling may occur in the hole 65, and the defective perforation may happen to the hole 66. As described above, the related art suffers from a low degree of reliability of the electrical continuity between the first conductive line 311 and the second conductive line 322.

SUMMARY
A first aspect of the present disclosure includes: preparing a laminate of a first component and a second component, the first component including a first semiconductor substrate and a first conductive line supported by the first semiconductor substrate, the second component including a second semiconductor substrate and a second conductive line supported by the second semiconductor substrate; and forming a connecting member configured to electrically connect the first conductive line and the second conductive line of the laminate, wherein the forming of the connecting member includes: a phase of perforating the laminate from a side of the first component to form a plurality of connection holes that reach the second conductive line; and a phase of filling the plurality of connection holes with a conductive material to form conductive sections in contact with the second conductive line.

A second aspect of the present disclosure includes: preparing a laminate of a first component and a second component, the first component including a first semiconductor substrate and a first conductive line supported by the first semiconductor substrate, the second component including a second semiconductor substrate and a second conductive line supported by the second semiconductor substrate; and forming a connecting member configured to electrically connect the first conductive line and the second conductive line of the laminate, wherein the forming of the connecting member includes: a phase of perforating the laminate from a side of the first component to form a plurality of connection holes that reach the first conductive line; and a phase of filling the plurality of connection holes with a conductive material to form conductive sections in contact with the first conductive line.

A third aspect of the present disclosure includes a first semiconductor substrate; a first semiconductor element provided on the first semiconductor substrate; a first wiring section connected to the first semiconductor element; a second semiconductor substrate; a second semiconductor element provided on the second semiconductor substrate; a second wiring section connected to the second semiconductor element; and a connecting member configured to electrically connect the first wiring section and the second wiring section, wherein the connecting member includes at least one of a plurality of conductive sections provided through the first semiconductor substrate and in contact with the first wiring section and a plurality of conductive sections provided through the first semiconductor substrate and in contact with the second wiring section.

Further features of the present invention will become apparent from the following description of exemplary embodiments (with reference to the attached drawings).

BRIEF DESCRIPTION OF THE DRAWINGS
 FIGS. 1A to 1C are schematic views of exemplary semiconductor devices;

 FIGS. 2A and 2B are schematic views of an exemplary semiconductor device;

 FIGS. 3A to 3C are schematic views of an exemplary manufacturing method for the semiconductor device;

 FIGS. 3D to 3F are schematic views of the exemplary manufacturing method for the semiconductor device;

 FIGS. 4A and 4B are schematic views of an exemplary semiconductor device;

 FIGS. 5A and 5B are schematic views of an exemplary semiconductor device;

 FIGS. 6A to 6D are schematic views of exemplary semiconductor devices;

 FIGS. 7A to 7D are schematic views of exemplary semiconductor devices; and

 FIG. 8 is a schematic view of a semiconductor device according to a reference example.

DESCRIPTION OF THE EMBODIMENTS
Some embodiments will be described herein concerning a semiconductor device, in which a connecting member is formed for a laminate that includes a first component, including a first conductive line, and a second component, including a second conductive line, the connecting member being formed for electrically connecting the first conductive line and the second conductive line. In such embodiments, the connecting member is provided with redundancy so that reliability can be improved for electrical continuity between the first conductive line and the second conductive line.

 FIG. 1A is a schematic view of an exemplary semiconductor device 1. The semiconductor device 1 of this example constitutes an image sensing device (a solid-state image sensing device), but it may constitute a storage device, an arithmetic unit, or a display device. The semiconductor device 1 includes a first member 100 and a second member 200. The first member 100 includes an image sensing region 11 that includes an array of photoelectric conversion elements. The second member 200 includes a signal processing region 22 that processes a signal obtained by the image sensing region 11. The first member 100 has an opening 77 to expose an electrode pad 78.

 FIGS. 1B and 1C are schematic views of other examples of the semiconductor device 1 illustrated in FIG. 1A. In an example illustrated in FIG. 1B, a first member 100 includes a control region 12 in addition to the image sensing region 11. In an example illustrated in FIG. 1C, a second member 200 includes the control region 21 in addition to the signal processing region 22. In this manner, a control region may be included in the first member 100 and/or in the second member 200. The control region 12 and the control region 21 each refer to a region provided with a circuit to control at least one of the image sensing region 11 and the signal processing region 22.

The first member 100 includes a first semiconductor substrate and a first wiring structure. The second member 200 includes a second semiconductor substrate and a second wiring structure. The image sensing region 11, the control region 12, the control region 21, and the signal processing region 22 each include an integrated circuit that includes a group of semiconductor elements, such as a transistor and a diode, on a semiconductor substrate. Circuits in these regions are connected so as to send and receive signals to/from circuits in any regions. The first member 100 includes a semiconductor element (a first semiconductor element), provided on the first semiconductor substrate, and a first wiring section connected to the first semiconductor element. The second member 200 includes a semiconductor element (a second semiconductor element), provided on the second semiconductor substrate, and a second wiring section connected to the second semiconductor element.

In the present embodiment, the first wiring section, connected to the first semiconductor element, and the second wiring section, connected to the second semiconductor element, are connected with each other by a connecting member. This enables the first semiconductor element and the second semiconductor element to be connected electrically through inter-substrate wiring, which is constituted by the first wiring section, the connecting member, and the second wiring section. Some embodiments of the electrical continuity will now be described in detail.

An example of a first embodiment will now be described with reference to FIGS. 2A and 2B. FIG. 2A is a cross-sectional view of a configuration as illustrated in FIG. 1B taken along a line P-Q of FIG. 1A. FIG. 2B is a diagram of plan views of part (including a connecting member 69) of FIG. 2A enclosed by a broken line at positions A, B, C, D, E, and F.

A first semiconductor substrate 10 includes a photodiode PD and transistors Tr1 and Tr2 as semiconductor elements constituting the image sensing region 11. In addition, the first semiconductor substrate 10 includes transistors Tr3 and Tr4 as semiconductor elements constituting the control region 12.

A first wiring structure 31 is provided on a surface of the first semiconductor substrate 10. The first wiring structure 31 includes a conductor section that includes a contact plug 44 and a group of metal layers 45. The group of metal layers 45 includes a first metal layer 45 a, a second metal layer 45 b, and a third metal layer 45 c. In addition, the first wiring structure 31 includes an insulator section that includes a surface insulating film and an interlayer insulating film 46. The surface insulating film includes a first surface insulating layer 43 a and a second surface insulating layer 43 b. The conductor section is embedded in the insulator section. Part of the conductor section may be exposed from the insulator section. The conductor section of the first wiring structure 31 includes (many) conductive lines, each of which constitutes an electrical path. Here, that one conductive line refers to a continuous part of the conductor section. Conversely, the conductive lines of the conductor section are discontinuous from each other because of the insulator section in the wiring structure or a semiconductor section of the semiconductor substrate. From an electric circuit viewpoint, one conductive line is an electrically continuous part that constitutes one node. A description will be now provided with a focus on a first wiring section 310 that constitutes one conductive line (inter-substrate wiring) in the first wiring structure 31.

The first wiring section 310, illustrated in FIG. 2A, is electrically connected to the transistors Tr3 and Tr4. The first wiring section 310 includes the contact plug 44, the first metal layer 45 a, the second metal layer 45 b, and the third metal layer 45 c.  

A second semiconductor substrate 20 includes transistors Tr6, Tr7, and Tr8 as semiconductor elements constituting the signal processing region 22.

A second wiring structure 32 is provided on a surface of the second semiconductor substrate 20. The second wiring structure 32 includes a conductor section that includes a contact plug 54 and a group of metal layers 55. The group of metal layers 55 includes a first metal layer 55 a, a second metal layer 55 b, a third metal layer 55 c, and a fourth metal layer 55 d. In addition, the second wiring structure 32 includes an insulator section that includes a surface insulating film and an interlayer insulating film 56. The surface insulating film includes a first surface insulating layer 53 a and a second surface insulating layer 53 b. The conductor section is embedded in the insulator section. Part of the conductor section may be exposed from the insulator section. Similarly to the first wiring section 310, a description will be provided with a focus on a second wiring section 320 that constitutes one conductive line (inter-substrate wiring) in the second wiring structure 32.

The second wiring section 320, illustrated in FIG. 2A, is electrically connected to the transistors Tr6 and Tr7. The second wiring section 320 includes the contact plug 54, the first metal layer 55 a, the second metal layer 55 b, the third metal layer 55 c and the fourth metal layer 55 d. Note that it appears in FIG. 2A as if the second wiring section 320 is not connected to the transistors Tr6 and Tr7, but the metal layers are actually continuous at a location not shown in the figure.

In this example, a primary material of the contact plugs 44 and 54 is tungsten. A primary material of the first metal layer 45 a, the second metal layer 45 b, the third metal layer 45 c, the first metal layer 55 a, the second metal layer 55 b, and third metal layer 55 c is copper. A primary material of the fourth metal layer 55 d is aluminum. Note that the materials are not limited to those described above.

The first wiring structure 31 and the second wiring structure 32 are joined mechanically to form the wiring structure 30. In this example, the joining of the first wiring structure 31 and the second wiring structure 32 is achieved with an attaching layer 60. The first wiring section 310 of the first wiring structure 31 and the second wiring section 320 of the second wiring structure 32 are connected electrically with each other by the connecting member 69 that is a conductor. The first wiring section 310, the second wiring section 320, and the connecting member 69 constitute the inter-substrate wiring. The connecting member 69 includes a first penetrating conductive section 6821 and a second penetrating conductive section 6822. The first penetrating conductive section 6821 and the second penetrating conductive section 6822 are each a conductive section in contact with the second wiring section 320. The connecting member 69 according to the present embodiment further includes a coupling conductive section 680, a first non-penetrating conductive section 6811, and a second non-penetrating conductive section 6812. The first non-penetrating conductive section 6811 and the second non-penetrating conductive section 6812 are each a conductive section in contact with the first wiring section 310.

In this example, a primary material of the coupling conductive section 680, the first non-penetrating conductive section 6811, the second non-penetrating conductive section 6812, the first penetrating conductive section 6821 and the second penetrating conductive section 6822 is copper, but it may be tungsten. The material is not limited to those describe above, and a plurality of materials may be used for the connecting member 69. For example, aluminum may be used for the coupling conductive section 680 as the primary material, and tungsten may be used for first non-penetrating conductive section 6811, the second non-penetrating conductive section 6812, the first penetrating conductive section 6821, and the second penetrating conductive section 6822 as the primary material.

The coupling conductive section 680 mutually connects the first non-penetrating conductive section 6811, the second non-penetrating conductive section 6812, the first penetrating conductive section 6821, and the second penetrating conductive section 6822. Here, a plurality of coupling conductive sections 680 may be provided so that a first coupling conductive section connects the first non-penetrating conductive section 6811 and the first penetrating conductive section 6821, and a second coupling conductive section connects the second non-penetrating conductive section 6812 and the second penetrating conductive section 6822.

The first non-penetrating conductive section 6811 and the second non-penetrating conductive section 6812 are in contact with the first wiring section 310. In the present embodiment, the first non-penetrating conductive section 6811 and the second non-penetrating conductive section 6812 are in contact with the first metal layer 45 a that constitutes part of the first wiring section 310. In the present embodiment, the first non-penetrating conductive section 6811 and the second non-penetrating conductive section 6812 each penetrate the first semiconductor substrate 10. The first non-penetrating conductive section 6811 and the second non-penetrating conductive section 6812, however, do not penetrate the first wiring structure 31. The second non-penetrating conductive section 6812 may be excluded so that there is one conductive section that is in contact with the first wiring section 310. There may be three or more conductive sections that are in contact with the first wiring section 310.

The first penetrating conductive section 6821 and the second penetrating conductive section 6822 are in contact with the second wiring section 320. In the present embodiment, the first penetrating conductive section 6821 and the second penetrating conductive section 6822 are connected to the fourth metal layer 55 d that constitutes part of the second wiring section 320. In the present embodiment, the first penetrating conductive section 6821 and the second penetrating conductive section 6822 each penetrate the first semiconductor substrate 10 and further penetrate the interlayer insulating film 46 of the first wiring structure 31.

Planes A to F, illustrated in FIG. 2B, will now be described. In the plane A, the coupling conductive section 680 is enclosed by an insulating layer 62. In the plane B, the first non-penetrating conductive section 6811, the second non-penetrating conductive section 6812, the first penetrating conductive section 6821, and the second penetrating conductive section 6822 are each enclosed by the first semiconductor substrate 10. In the plane C, the first non-penetrating conductive section 6811, the second non-penetrating conductive section 6812, the first penetrating conductive section 6821, and the second penetrating conductive section 6822 are each enclosed by the interlayer insulating film 46. In the plane D, a pattern of the first metal layer 45 a that constitutes the first wiring section 310 is located. Also, the first penetrating conductive section 6821 and the second penetrating conductive section 6822 are each enclosed by the interlayer insulating film 46. In the plane E, the first penetrating conductive section 6821 and the second penetrating conductive section 6822 are each enclosed by the interlayer insulating film 46. In the plane F, a pattern of the fourth metal layer 55 d that that constitutes the second wiring section 320 is located.

As described above, the connecting member 69 according to the present embodiment includes conductive sections (the first penetrating conductive section 6821 and the second penetrating conductive section 6822), each of which is connected to the second wiring section 320. Note that providing a plurality of penetrating conductive sections in contact with the second wiring section 320 results in a plurality of conductive sections residing separately in a plane parallel to the semiconductor substrate as illustrated in FIG. 2B. The conductive sections have substantially an identical potential through at least the second wiring section 320. In other words, the conductive sections are electrically continuous. In this way, even if one penetrating conductive section suffers from a connection failure, the connection between the first wiring section 310 and the second wiring section 320 is secured because of another penetrating conductive section. In other words, by providing redundancy for the connection between the second wiring section 320 and the first wiring section 310, the reliability of the connection between the second wiring section 320 and the first wiring section 310 is improved. Three or more conductive sections may be in contact with the second wiring section 320. Such a connecting method enables improvement of the reliability of the electrical continuity between the first wiring section 310 and the second wiring section 320.

Also note that the redundancy is provided for both the conductive sections (the non-penetrating conductive sections) in contact with the first wiring section 310 and the conductive sections (the penetrating conductive sections) in contact with the second wiring section 320. One of the conductive sections in contact with the first wiring section 310 and the conductive section in contact with the second wiring section 320, however, may be provided with the redundancy. It is desirable, though, that at least the conductive section (the penetrating conductive section) for the second wiring section 320 be provided with the redundancy. This is because the conductive section (the penetrating conductive section) in contact with the second wiring section 320 is typically extended deeply than the conductive section in contact with the first wiring section 310, and, thus, more susceptible to the connection failure due to a foreign substance.

In a semiconductor device, a plurality of wiring sections is connected to each semiconductor element provided on the first semiconductor substrate 10. Also, a plurality of wiring sections is connected to each semiconductor element provided on the second semiconductor substrate 20. These wiring sections are paired, and a large number of groups, each of which includes a pair of wiring sections and a connecting member connecting the pair of wiring sections, is provided as the inter-substrate wiring. For example, in a case in which the image sensing region 11 includes pixels arrayed in rows and columns, and signals output from these columns are transferred in parallel to the signal processing region 22, the connecting member 69 is provided for each column. For example, in a case in which the image sensing region 11 includes a pixel array of 3000 rows×4000 columns, the number of connecting members 69 can be 4000. If even one of the 4000 connecting members 69 suffers a problem, an operation of all the 3000 pixels in the row of the one connecting member 69 will be unstable, possibly resulting in a lowered yield if the instability brings about an intolerable effect. By providing the redundancy for the connecting member 69, however, the yield can be improved.

Other components in FIG. 2A will now be described. An insulating film 67 is provided between the connecting member 69 and the semiconductor substrate 10. The insulating film 67 is provided so as to enclose each of the first non-penetrating conductive section 6811, the second non-penetrating conductive section 6812, the first penetrating conductive section 6821, and the second penetrating conductive section 6822, in order to insulate the connecting member 69 from the semiconductor substrate 10. Note that, in FIG. 2B, the insulating film 67 is not shown. An isolating section 42 electrically isolates one connecting member 69 from another connecting member 69. The isolating section 42 also electrically isolates the connecting member 69 from the semiconductor elements. Depending on the layout of the isolating section 42, the insulating film 67 may be excluded. Alternatively, the isolating section 42 may be excluded, so that the insulating film 67 insulates one connecting member 69 from another connecting member 69. In order to improve the reliability, it is desirable that the insulating film 67 and the isolating section 42 are used concurrently. The first semiconductor substrate 10 and the second semiconductor substrate 20 include element isolating sections 16 and 26, respectively, for isolating the semiconductor elements. An image sensing device 1 includes the electrode pad 78 for communicating with the outside. The electrode pad 78 is exposed from the opening 77 that penetrates the first semiconductor substrate 10, the interlayer insulating film 46, and the like. A metal wire 79 is connected to the electrode pad 78 as illustrated in FIG. 8. In this example, the connection with the outside is achieved through wire bonding. Alternatively, flip chip connection with a through-silicon via may be used.

Furthermore, in the case with the image sensing device 1, an optical structure 40 is provided on the first semiconductor substrate 10 on a side opposite to the second semiconductor substrate 20. The optical structure 40 includes an anti-reflection layer 61, the first insulating layer 62, a second insulating layer 71, a light shield 63, a cap 70, an intermediate layer 72, a color filter 73 (an on-chip color filter), and a micro lens 74 (an on-chip micro lens). The second insulating layer 71 has a higher refractive index than the first insulating layer 62. The second insulating layer 71, as a core, and the first insulating layer 62, as a clad, form an optical waveguide LG on the photodiode PD.

The footprint of a semiconductor device can be reduced by laminating a plurality of semiconductor substrates as described above, thereby contributing to reduction in size of an electronic apparatus. Another factor in the reduction in footprint is connecting the semiconductor substrates at the insides of the outer peripheries of the semiconductor substrates, not at the outsides of the outer peripheries of the semiconductor substrates through, for example, the wire bonding. The semiconductor device as an image sensing device serves an electronic apparatus such as a digital camera and an information terminal equipped with a camera function. The electronic apparatus can further include a display such as a liquid crystal display and an EL display to display an image captured by the image sensing device. The display can constitute a touch panel.

A manufacturing method for a semiconductor device will now be described on the basis of the image sensing device illustrated in FIG. 2A as an example. A typical semiconductor device (a semiconductor chip) is manufactured by forming an integrated circuit in each of regions of a semiconductor wafer including a semiconductor substrate made of silicon, and then dividing (dicing) the semiconductor wafer. The description hereinafter does not particularly differentiate between semiconductor substrates before and after the dicing.

As illustrated in FIG. 3A, the image sensing region and the control region are formed in the first semiconductor substrate 10. The photodiode PD is constituted by an N-type semiconductor region 14 and a P-type semiconductor region 15 that is located toward a side of a surface of the substrate. The N-type semiconductor region 14 and the P-type semiconductor region 15 are formed in a P-type semiconductor region 13 as a well region (or a substrate). A gate electrode is formed on the surface of the substrate with a gate insulating film interposed therebetween. Source/drain regions corresponding to the gate electrode are created to form a MOS transistor. In FIG. 3A, two transistors Tr1 and Tr2 are illustrated to represent a plurality of MOS transistors of a pixel circuit. The transistor Tr1 adjacent to the photodiode (PD) corresponds to a transfer transistor and the drain region of the transistor Tr1 corresponds to a floating diffusion (FD). The transistor Tr2 corresponds to a reset transistor. Each unit of pixels is isolated by the element isolating section 16.

In the control region 12, a plurality of MOS transistors that constitutes a control circuit is formed. In FIG. 3A, two transistors Tr3 and Tr4 are illustrated to represent a plurality of MOS transistors of a drive circuit.

The surface insulating film is then formed on the surface of the first semiconductor substrate 10 by laminating successively the first surface insulating layer 43 a made of silicon oxide and the second surface insulating layer 43 b made of silicon nitride. Furthermore, a first layer of the interlayer insulating film 46, which is a multilayer film, is formed. Subsequently, a contact hole is formed in the first insulating layer of the interlayer insulating film 46 and the surface insulating layers. The contact hole is filled with a material, such as tungsten, to form the contact plug 44 that is to be connected to an appropriate transistor. The second surface insulating layer 43 b functions as an etching stopper while the contact hole is formed.

In addition, after the second surface insulating layer 43 b is formed, the isolating section 42 is formed to isolate a desired region in the P-type semiconductor region 13 of the first semiconductor substrate 10. The isolating section 42 is formed, after the formation of the second surface insulating layer 43 b, by forming an opening in the first semiconductor substrate 10 from the side of the surface thereof at a desired location and filling the opening with an insulating material. The isolating section 42 is formed in a region that is to enclose the connecting member 69 to be formed later.

Then, a plurality of metal layers (three layers in this example) is formed with insulating layers of the interlayer insulating film interposed therebetween to form the first wiring structure 31. The plurality of metal layers is formed so as to be in contact with the contact plug 44. In the case in which the primary material of the metal layers is the copper, each metal layer can include a barrier metal layer made of Ti and/or TiN, and the interlayer insulating film can include an anti-diffusion layer made of a material, such as SiN and SiC. A copper conductive line is formed with a publicly known method such as a damascene process.

In the steps described above, a first semiconductor wafer 111, which includes the first semiconductor substrate 10 and the first wiring structure 31, is formed as an intermediate structure, in other words, a first component. The first semiconductor substrate 10 is provided with the image sensing region 11 and the control region 12. The first wiring structure 31 includes a first conductive line 311. The first conductive line 311 will be the first wiring section 310 of the inter-substrate wiring after the formation of the connecting member 69, which is to be described hereinafter. The first conductive line 311 is supported, as part of the first wiring structure 31, by the first semiconductor substrate 10.

Meanwhile, the signal processing region is formed in the second semiconductor substrate 20 as illustrated in FIG. 3B. In other words, a plurality of MOS transistors that constitutes a signal processing circuit is formed in a P-type semiconductor region 23 on a surface of the second semiconductor substrate 20 such that the plurality of MOS transistors is isolated by the element isolating section 26. Here, the plurality of MOS transistors is represented by the transistors Tr6, Tr7, and Tr8. A logic circuit can have a CMOS (Complementary Metal Oxide Semiconductor) structure.

The surface insulating film is then formed on the surface of the second semiconductor substrate 20 by laminating successively the first surface insulating layer 53 a and the second surface insulating layer 53 b. Similarly to the first wiring structure 31, the contact plug 54, the group of metal layers 55, and the interlayer insulating film 56 are formed. The fourth metal layer 55 d, which contains the aluminum as the primary material, can include a barrier metal made of Ti and/or TiN.

It is desirable that a stress reducing film 59 be formed on the second wiring structure 32. The stress reducing film 59 is for relieving warpage that can occur while the first semiconductor substrate 10 and the second semiconductor substrate 20 are bonded. The stress reducing film 59 may be formed by, for example, forming a P-SiN film or a P-SiON film (a plasma oxynitride film) to have a thickness of 100 to 2000 nm.

In the steps described above, a second semiconductor wafer 222, which includes the second semiconductor substrate 20 and the second wiring structure 32 is formed as an intermediate structure, in other words, a second component. The second semiconductor substrate 20 is provided with the signal processing region 22. The second wiring structure 32 includes a second conductive line 322. The second conductive line 322 will be the second wiring section 320 of the inter-substrate wiring after the formation of the connecting member 69, which is to be described hereinafter. The second conductive line 322 is supported, as part of the second wiring structure 32, by the second semiconductor substrate 20.

The first semiconductor wafer 111 and the second semiconductor wafer 222 are then laminated and bonded to be joined together as illustrated in FIG. 3C. In this example, the first semiconductor wafer 111 and the second semiconductor wafer 222 are joined such that the first wiring structure 31 and the second wiring structure 32 are located between the first semiconductor substrate 10 and the second semiconductor substrate 20. The bonding is performed with, for example, an adhesive. In this example, the first semiconductor substrate 10, provided with the image sensing region, is located at an upper part and the second semiconductor substrate 20 is located at a lower part when bonded together.

In this example, the first wiring structure 31, which is located on the first semiconductor substrate 10, is bonded with the second wiring structure 32, which is located on the second semiconductor substrate 20, with the attaching layer 60 interposed therebetween. Alternatively, the bonding may be achieved through a plasma joining technique. In the case with the plasma joining technique, a plasma TEOS film, a plasma SiN film, a SiON film (a block film), or a SiC film is formed on each joining surface of the first wiring structure 31 and the second wiring structure 32. The joining surfaces, each with the film formed thereon, are processed with plasma and put against each other. Subsequently, the joining surfaces are subjected to an anneal process to be joined. The bonding is preferably performed in a low-temperature process having a temperature not more than 400° C., which does not affect a conductive line and the like. By laminating and bonding the first semiconductor substrate 10 and the second semiconductor substrate 20, a laminate 300 of the two semiconductor wafers is formed. The first conductive line 311 and the second conductive line 322 in this state are not electrically continuous.

The connecting member 69 is then formed in the laminate 300 prepared as described above. The connecting member 69 is for providing electrical continuity between the first conductive line 311 and the second conductive line 322. The first semiconductor substrate 10 is processed from a backside thereof with mechanical polishing, chemical mechanical polishing (CMP), wet etching, or dry etching in order to reduce a thickness of the first semiconductor substrate 10. The thickness of the first semiconductor substrate 10 is, for example, approximately 600 μm before the reducing. The thickness of the first semiconductor substrate 10 is, for example, not more than 10 μm, and typically, approximately 3 to 5 μm after the reduction. In the present embodiment, the reducing of the thickness of the first semiconductor substrate 10 is performed with the second semiconductor substrate 20, which includes the signal processing region 22, used as a supporting substrate. The backside of the first semiconductor substrate 10 will be a light entry surface, so that an image sensing device of a so-called backside illumination type can be obtained. The reduction in thickness is not always demanded depending on the application of a semiconductor device. The reduction in thickness of the first semiconductor substrate 10, however, can reduce a time for forming a penetrating connection hole and a non-penetrating connection hole, which is to be described hereinafter.

The anti-reflection layer 61 is then formed on the backside of the first semiconductor substrate 10 as illustrated in FIG. 3D. The anti-reflection layer 61 can be formed with, for example, SiN, TaO2, or HfO2 to have a thickness of 5 to 100 nm. By performing a heat treatment, an effect of suppressing a dark current can be added. Subsequently, the first insulating layer 62 is formed on the anti-reflection layer 61 by forming a plasma SiO film to have a thickness of 100 to 1500 nm.

Furthermore, as illustrated in FIG. 3D, a coupling groove 64 is formed at a desired region inside the isolating section 42. Also, a light shield groove 82 is formed at a region to be a light-shielded region in which light should be shielded. The coupling groove 64 and the light shield groove 82 are formed by etching the first insulating layer 62 from a top side thereof to form an opening. The first insulating layer 62 has been formed on the backside of the first semiconductor substrate 10. The opening is formed to have a depth that, for example, does not reach the first semiconductor substrate 10.
