Repository: nordquists/nlp

File: experiment/H01L/US10450389B2.html (part 1 of 3)
US10450389B2 - Curable composition for photoimprint and method of producing film, optical component, circuit board, or electronic component using the composition 
  - Google Patents

Abstract

A curable composition for photoimprint at least includes a polymerizable compound component (A) and a photopolymerization initiator component (B) and satisfies expression (1) and (2):

0.800≤Er 10 /Er 200  (1)

2.55≤Er10  (2)

wherein, Er10 represents the reduced modulus (GPa) of a photocured film prepared by exposing a film of the curable composition for photoimprint to light of 10 mJ/cm2; and Er200 represents the reduced modulus (GPa) of a photocured film prepared by exposing a film of the curable composition for photoimprint to light of 200 mJ/cm2.

Description

TECHNICAL FIELD
The present invention relates to a curable composition for photoimprint and a method of producing a film, an optical component, a circuit board, or an electronic component using the composition.

BACKGROUND ART
With the increase in requirement for miniaturization of semiconductor devices, micro-electro-mechanical systems (MEMSs), and other devices, fine processing technology (also called photo-nanoimprint technology), in which a resist (curable composition for photoimprint) is molded with a mold on a substrate (wafer) to form a resist pattern on the substrate, has been attracting attentions, in addition to known photolithography technology.

In the photo-nanoimprint technology described in PTL 1, a resist is applied to a pattern-forming region on a substrate (arrangement step). Subsequently, the resist is molded using a mold provided with a pattern (mold contact step). The resist is cured by irradiation with light (light irradiation step) and is then detached (mold-releasing step) to form a resin pattern (photocured product) on the substrate. The whole process described above is repeated at another position on the substrate to form a fine structure on the entire substrate.

In some cases of producing, for example, a semiconductor device or MEMS, a substrate that has been already machined is further micromachined by photo-nanoimprint technology. In such a case, it is necessary to exactly adjust the position of the mold with respect to the pattern already formed on the substrate. This step is called alignment step and is performed between the mold contact step and the light irradiation step. Furthermore, in many cases of the photo-nanoimprint technology, a series of steps (shot) from the arrangement step to the mold-releasing step is performed plural times on one substrate.

CITATION LIST
Patent Literature
PTL 1 Japanese Patent Laid-Open No. 2010-073811

SUMMARY OF INVENTION
Technical Problem
In the light irradiation step, for example, the substrate absorbs the irradiated light and generates heat (exposure heat). The thermal distortion in the substrate caused by the exposure heat reaches also the area adjoining the region irradiated with light, leading to a problem of a low alignment precision of the shot in an adjacent region.

A reduction in the light exposure amount of irradiation, in order to improve the alignment precision by decreasing the exposure heat, causes insufficient curing of the curable composition for photoimprint, leading to a problem of occurrence of a defect, pattern collapse, in the mold-releasing step.

Solution to Problem
Accordingly, a first aspect of the present invention provides a curable composition for photoimprint at least including a polymerizable compound component (A) and a photopolymerization initiator component (B) and satisfying the following expression (1) and (2):

0.800≤Er 10 /Er 200  (1)

2.55 GPa≤Er10  (2)

wherein, Er10 represents the reduced modulus (GPa) of a photocured film prepared by exposing a film of the curable composition for photoimprint to light of 10 mJ/cm2; Er200 represents the reduced modulus (GPa) of a photocured film prepared by exposing a film of the curable composition for photoimprint to light of 200 mJ/cm2.

A second aspect of the present invention provides a curable composition for photoimprint at least including a polymerizable compound component (A) and a photopolymerization initiator component (B) and satisfying the following expression (5) and (6):

0.880≤E 10 /E 200  (5)

4.00 GPa≤E10  (6)

wherein, E10 represents the Young's modulus (GPa) of a photocured film prepared by exposing a film of the curable composition for photoimprint to light of 10 mJ/cm2; and E200 represents the Young's modulus (GPa) of a photocured film prepared by exposing a film of the curable composition for photoimprint to light of 200 mJ/cm2.

The present invention can provide a method of producing a film, optical component, circuit board, or electronic equipment by a photo-nanoimprint method while simultaneously achieving a high alignment precision and a low pattern collapse defect and can provide a curable composition for photoimprint for forming them.

Further features of the present invention will become apparent from the following description of exemplary embodiments with reference to the attached drawings.

BRIEF DESCRIPTION OF DRAWINGS
 FIGS. 1A to 1G are schematic cross-sectional views illustrating an example of a method of producing a film of an embodiment of the present invention.

DESCRIPTION OF EMBODIMENTS
Embodiments of the present invention will now be described in detail with appropriate reference to the drawings. The present invention is not limited to the embodiments described below, and the embodiments can be appropriately modified or improved within a scope not departing from the gist of the present invention on the basis of knowledge of those skilled in the art. Such modifications and improvements are encompassed in the present invention.

Curable Composition for Photoimprint

The curable composition for photoimprint of this embodiment has two aspects.

A first aspect of the curable composition for photoimprint at least includes a polymerizable compound component (A) and a photopolymerization initiator component (B) and satisfying the following expression (1) and (2):

0.800≤Er 10 /Er 200  (1)

2.55 GPa≤Er10  (2)

wherein, Er10 represents the reduced modulus (GPa) of a photocured film prepared by exposing a film of the curable composition for photoimprint to light of 10 mJ/cm2; Er200 represents the reduced modulus (GPa) of a photocured film prepared by exposing a film of the curable composition for photoimprint to light of 200 mJ/cm2.

A second aspect of curable composition for photoimprint at least includes a polymerizable compound component (A) and a photopolymerization initiator component (B) and satisfying the following expression (5) and (6):

0.880≤E 10 /E 200  (5)

4.00 GPa≤E10  (6)

wherein, E10 represents the Young's modulus (GPa) of a photocured film prepared by exposing a film of the curable composition for photoimprint to light of 10 mJ/cm2; and E200 represents the Young's modulus (GPa) of a photocured film prepared by exposing a film of the curable composition for photoimprint to light of 200 mJ/cm2.

A curable composition for photoimprint that can achieve both a high alignment precision and a low pattern collapse defect can be provided by satisfying at least one of the above-mentioned requirements.

In this embodiment and the present invention, the term “curable composition for photoimprint” refers to a composition for imprint that is polymerized and cured by irradiation with light.

Each component will now be described in detail.

Polymerizable Compound Component (A)

Component (A) is a polymerizable compound. In this embodiment and the present invention, the term “polymerizable compound” refers to a compound that reacts with a polymerizing factor (e.g., radical) generated from a photopolymerization initiator (component (B)) and forms a film of a polymer compound through a chain reaction (polymerization reaction).

Examples of the polymerizable compound include radical polymerizable compounds. The polymerizable compound component (A) may be composed of one polymerizable compound or may be composed of a plurality of polymerizable compounds.

In this embodiment and the present invention, “A is composed of B” means that A is B (that is, A consists of only B).

The radical polymerizable compound can be a compound having one or more acryloyl groups or methacryloyl groups, i.e., a (meth)acrylic compound.

Accordingly, the polymerizable compound preferably contains a (meth)acrylic compound, more preferably is mainly composed of a (meth)acrylic compound, and most preferably is a (meth)acrylic compound. Herein, the description of that the polymerizable compound is mainly composed of a (meth)acrylic compound refers to that 90% by weight or more of the polymerizable compound is a (meth)acrylic compound.

A radical polymerizable compound composed of a plurality of compounds each having one or more acryloyl or methacryloyl groups can contain a monofunctional acrylic monomer and a multifunctional acrylic monomer. A combination of a monofunctional acrylic monomer and a multifunctional acrylic monomer can provide a cured film having a high strength.

Examples of the monofunctional (meth)acrylic compound having one acryloyl or methacryloyl group include, but not limited to, phenoxyethyl (meth)acrylate, phenoxy-2-methylethyl (meth)acrylate, phenoxyethoxyethyl (meth)acrylate, 3-phenoxy-2-hydroxypropyl (meth)acrylate, 2-phenylphenoxyethyl (meth)acrylate, 4-phenylphenoxyethyl (meth)acrylate, 3-(2-phenylphenyl)-2-hydroxypropyl (meth)acrylate, EO-modified p-cumyl phenyl (meth)acrylate, 2-bromophenoxyethyl (meth)acrylate, 2,4-dibromophenoxyethyl (meth)acrylate, 2,4,6-tribromophenoxyethyl (meth)acrylate, EO-modified phenoxy (meth)acrylate, PO-modified phenoxy (meth)acrylate, polyoxyethylene nonylphenyl ether (meth)acrylate, isobornyl (meth)acrylate, 1-adamantyl (meth)acrylate, 2-methyl-2-adamantyl (meth)acrylate, 2-ethyl-2-adamantyl (meth)acrylate, bornyl (meth)acrylate, tricyclodecanyl (meth)acrylate, dicyclopentanyl (meth)acrylate, dicyclopentenyl (meth)acrylate, cyclohexyl (meth)acrylate, 4-butylcyclohexyl (meth)acrylate, acryloyl morpholine, 2-hydroxyethyl (meth)acrylate, 2-hydroxypropyl (meth)acrylate, 2-hydroxybutyl (meth)acrylate, methyl (meth)acrylate, ethyl (meth)acrylate, propyl (meth)acrylate, isopropyl (meth)acrylate, butyl (meth)acrylate, amyl (meth)acrylate, isobutyl (meth)acrylate, t-butyl (meth)acrylate, pentyl (meth)acrylate, isoamyl (meth)acrylate, hexyl (meth)acrylate, heptyl (meth)acrylate, octyl (meth)acrylate, isooctyl (meth)acrylate, 2-ethylhexyl (meth)acrylate, nonyl (meth)acrylate, decyl (meth)acrylate, isodecyl (meth)acrylate, undecyl (meth)acrylate, dodecyl (meth)acrylate, lauryl (meth)acrylate, stearyl (meth)acrylate, isostearyl (meth)acrylate, benzyl (meth)acrylate, 1-naphtylmethyl (meth)acrylate, 2-naphtylmethyl (meth)acrylate, tetrahydrofurfuryl (meth)acrylate, butoxyethyl (meth)acrylate, ethoxydiethylene glycol (meth)acrylate, polyethylene glycol mono(meth)acrylate, polypropylene glycol mono(meth)acrylate, methoxyethylene glycol (meth)acrylate, ethoxyethyl (meth)acrylate, methoxypolyethylene glycol (meth)acrylate, methoxypolypropylene glycol (meth)acrylate, diacetone (meth)acrylamide, isobutoxymethyl (meth)acrylamide, N,N-dimethyl (meth)acrylamide, t-octyl (meth)acrylamide, dimethylaminoethyl (meth)acrylate, diethylaminoethyl (meth)acrylate, 7-amino-3,7-dimethyloctyl (meth)acrylate, N,N-diethyl (meth)acrylamide, and N,N-dimethylaminopropyl (meth)acrylamide.

Commercially available examples of the monofunctional (meth)acrylic compound include, but not limited to, Aronix series M101, M102, M110, M111, M113, M117, M5700, TO-1317, M120, M150, and M156 (manufactured by Toa Gosei Co., Ltd.), MEDOL10, MIBDOL10, CHDOL10, MMDOL30, MEDOL30, MIBDOL30, CHDOL30, LA, IBXA, 2-MTA, HPA, Viscoat series #150, #155, #158, #190, #192, #193, #220, #2000, #2100, and #2150 (manufactured by Osaka Organic Chemical Industry Ltd.), Light Acrylate series BO-A, EC-A, DMP-A, THF-A, HOP-A, HOA-MPE, HOA-MPL, PO-A, P-200A, NP-4EA, and NP-8EA, and Epoxy Ester M-600A (manufactured by Kyoeisha Chemical Co., Ltd.), KAYARAD series TC110S, R-564, and R-128H (manufactured by Nippon Kayaku Co., Ltd.), NK Ester series AMP-10G and AMP-20G (manufactured by Shin-Nakamura Chemical Co., Ltd.), FA-511A, 512A, and 513A (manufactured by Hitachi Chemical Co., Ltd.), PHE, CEA, PHE-2, PHE-4, BR-31, BR-31M, and BR-32 (manufactured by Daiich Kogyo Seiyaku Co., Ltd.), VP (manufactured by BASF), and ACMO, DMAA, and DMAPAA (manufactured by Kohjin Co., Ltd.).

Examples of the multifunctional (meth)acrylic compound having two or more acryloyl or methacryloyl groups include, but not limited to, trimethylolpropane di(meth)acrylate, trimethylolpropane tri(meth)acrylate, EO-modified trimethylolpropane tri(meth)acrylate, PO-modified trimethylolpropane tri(meth)acrylate, EO,PO-modified trimethylolpropane tri(meth)acrylate, dimethylol tricyclodecane di(meth)acrylate, pentaerythritol tri(meth)acrylate, pentaerythritol tetra(meth)acrylate, ethylene glycol di(meth)acrylate, tetraethylene glycol di(meth)acrylate, phenylethylene glycol di(meth)acrylate, polyethylene glycol di(meth)acrylate, polypropylene glycol di(meth)acrylate, 1,4-butanediol di(meth)acrylate, 1,6-hexanediol di(meth)acrylate, neopentyl glycol di(meth)acrylate, 1,9-nonanediol di(meth)acrylate, 1,10-decanediol di(meth)acrylate, 1,3-adamantanedimethanol di(meth)acrylate, o-xylylene di(meth)acrylate, m-xylylene di(meth)acrylate, p-xylylene di(meth)acrylate, tris(2-hydroxyethyl)isocyanurate tri(meth)acrylate, tris(acryloyloxy)isocyanurate, bis(hydroxymethyl)tricyclodecane di(meth)acrylate, dipentaerythritol penta(meth)acrylate, dipentaerythritol hexa(meth)acrylate, EO-modified 2,2-bis(4-((meth)acryloxy)phenyl)propane, PO-modified 2,2-bis(4-((meth)acryloxy)phenyl)propane, and EO,PO-modified 2,2-bis(4-((meth)acryloxy)phenyl)propane.

Commercially available examples of the multifunctional (meth)acrylic compound include, but not limited to, Yupimer UV series SA1002 and SA2007 (manufactured by Mitsubishi Chemical Corp.), Viscoat series #195, #230, #215, #260, #335HP, #295, #300, #360, and #700, GPT, and 3PA (manufactured by Osaka Organic Chemical Industry, Ltd.), Light Acrylate series 4EG-A, 9EG-A, NP-A, DCP-A, BP-4EA, BP-4PA, TMP-A, PE-3A, PE-4A, and DPE-6A (manufactured by Kyoeisha Chemical Co., Ltd.), KAYARAD series PET-30, TMPTA, R-604, DPHA, and DPCA-20, -30, -60, and -120, HX-620, D-310, and D-330 (manufactured by Nippon Kayaku Co., Ltd.), Aronix series M208, M210, M215, M220, M240, M305, M309, M310, M315, M325, and M400 (manufactured by Toa Gosei Co., Ltd.), and Ripoxy series VR-77, VR-60 and VR-90 (manufactured by Showa Denko Co., Ltd.).

In the above-mentioned compound groups, the term “(meth)acrylate” means acrylate and methacrylate having an alcohol residue equivalent to that of the acrylate; the term “(meth)acryloyl group” means an acryloyl group and a methacryloyl group having an alcohol residue equivalent to that of the acryloyl group; the term “EO” refers to ethylene oxide, and the term “EO-modified compound A” refers to a compound in which the (meth)acrylic acid residue of the compound A is bound to an alcohol residue via a block structure of an ethylene oxide group; and the term “PO” refers to propylene oxide, and the term “PO-modified compound B” refers to a compound in which the (meth)acrylic acid residue of the compound B is bound to an alcohol residue via a block structure of a propylene oxide group.

Among these compounds, component (A) can contain at least one, preferably at least two, selected from isobornyl acrylate, benzyl acrylate, 2-naphtylmethyl acrylate, neopentyl glycol diacrylate, 1,6-hexanediol diacrylate, dimethylol tricyclodecane diacrylate, phenylethylene glycol diacrylate, and m-xylylene diacrylate. Among these compounds, component (A) can be composed of isobornyl acrylate, benzyl acrylate, and neopentyl glycol diacrylate or can be composed of isobornyl acrylate and 1,6-hexanediol diacrylate or can be composed of benzyl acrylate and dimethylol tricyclodecane diacrylate or can be composed of benzyl acrylate and phenylethylene glycol diacrylate or can be composed of benzyl acrylate and m-xylylene diacrylate or can be composed of benzyl acrylate, 2-naphtylmethyl acrylate, and m-xylylene diacrylate.

Photopolymerization Initiator Component (B)

Component (B) is a photopolymerization initiator.

In this embodiment and the present invention, the photopolymerization initiator is a compound that perceives light of a predetermined wavelength and generates the polymerizing factor (radical). Specifically, the photopolymerization initiator is a polymerization initiator (radical generator) generating radicals by light (infrared rays, visible rays, ultraviolet rays, far ultraviolet rays, X-rays, charged particle rays such as electron beams, or radiation rays).

Component (B) may be composed of one photopolymerization initiator or may be composed of a plurality of photopolymerization initiators.

Examples of the radical generator include, but not limited to, optionally substituted 2,4,5-triarylimidazole dimers such as a 2-(o-chlorophenyl)-4,5-diphenylimidazole dimer, a 2-(o-chlorophenyl)-4,5-di(methoxyphenyl)imidazole dimer, a 2-(o-fluorophenyl)-4,5-diphenylimidazole dimer, and a 2-(o- or p-methoxyphenyl)-4,5-diphenylimidazole dimer; benzophenone derivatives such as benzophenone, N,N′-tetramethyl-4,4′-diaminobenzophenone (Michler's ketone), N,N′-tetraethyl-4,4′-diaminobenzophenone, 4-methoxy-4′-dimethylaminobenzophenone, 4-chlorobenzophenone, 4,4′-dimethoxybenzophenone, and 4,4′-diaminobenzophenone; α-amino aromatic ketone derivatives such as 2-benzyl-2-dimethylamino-1-(4-morpholinophenyl)-butanone-1,2-methyl-1-[4-(methylthio)phenyl]-2-morpholino-propanon-1-one; quinones such as 2-ethylanthraquinone, phenanthrenequinone, 2-t-butylanthraquinone, octamethylanthraquinone, 1,2-benzanthraquinone, 2,3-benzanthraquinone, 2-phenylanthraquinone, 2,3-diphenylanthraquinone, 1-chloroanthraquinone, 2-methylanthraquinone, 1,4-naphthoquinone, 9,10-phenanthraquinone, 2-methyl-1,4-naphthoquinone, and 2,3-dimethylanthraquinone; benzoin ether derivatives such as benzoin methyl ether, benzoin ethyl ether, and benzoin phenyl ether; benzoin derivatives such as benzoin, methyl benzoin, ethyl benzoin, and propyl benzoin; benzyl derivatives such as benzyl dimethyl ketal; acridine derivatives such as 9-phenyl acridine and 1,7-bis(9,9′-acridinyl)heptane; N-phenylglycine derivatives such as N-phenylglycine; acetophenone derivatives such as acetophenone, 3-methylacetophenone, acetophenone benzyl ketal, 1-hydroxycyclohexylphenyl ketone, and 2,2-dimethoxy-2-phenylacetophenone; thioxanthone derivatives such as thioxanthone, diethylthioxanthone, 2-isopropylthioxanthone, and 2-chlorothioxanthone; xanthones; fluorenones; benzaldehydes; fluorenes; anthraquinones; triphenylamines; carbazoles; and 1-(4-isopropylphenyl)-2-hydroxy-2-methylpropan-1-one, 2-hydroxy-2-methyl-1-phenylpropan-1-one, 2,4,6-trimethylbenzoyldiphenylphosphine oxide, bis(2,4,6-trimethylbenzoyl)phenylphosphine oxide, bis(2,6-dimethoxybenzoyl)-2,4,4-trimethylpentylphosphine oxide, 1,2-octanedion,1-[4-(phenylthio)-,2-(O-benzoyloxime)], and ethanone,1-[9-ethyl-6-(2-methylbenzoyl)-9H-carbazol-3-yl]-,1-(O-acetyloxime).

Commercially available examples of the photoradical generator include, but not limited to, Irgacure series 184, 369, 651, 500, 819, 907, 784, and 2959, CGI-1700, -1750, and -1850, CG24-61, and Darocur series 1116 and 1173, Lucirin TPO, LR8893, and LR8970 (manufactured by BASF), and Uvecryl P36 (manufactured by UCB).

The component (B) can be particularly an alkylphenone polymerization initiator, an oxime ester polymerization initiator, or an acylphosphine oxide polymerization initiator. In the above-mentioned examples, the alkylphenone polymerization initiators are benzoin ether derivatives such as benzoin methyl ether, benzoin ethyl ether, and benzoin phenyl ether; benzoin derivatives such as benzoin, methyl benzoin, ethyl benzoin, and propyl benzoin; benzyl derivatives such as benzyl dimethyl ketal; acetophenone derivatives such as acetophenone, 3-methylacetophenone, acetophenone benzyl ketal, 1-hydroxycyclohexylphenyl ketone, and 2,2-dimethoxy-2-phenylacetophenone; and α-amino aromatic ketone derivatives such as 2-benzyl-2-dimethylamino-1-(4-morpholinophenyl)-butanone-1 and 2-methyl-1-[4-(methylthio)phenyl]-2-morpholino-propanon-1-one.

In the above-mentioned examples, the oxime ester polymerization initiators are oxime ester compounds such as 1,2-octanedion,1-[4-(phenylthio)-,2-(O-benzoyloxime)] and ethanone,1-[9-ethyl-6-(2-methylbenzoyl)-9H-carbazol-3-yl]-,1-(O-acetyloxime).

In the above-mentioned examples, the acylphosphine oxide polymerization initiators are acylphosphine oxide compounds such as 2,4,6-trimethylbenzoyldiphenylphosphine oxide, bis(2,4,6-trimethylbenzoyl)phenylphosphine oxide, bis(2,6-dimethoxybenzoyl)-2,4,4-trimethylpentylphosphine oxide.

The component (B) can be particularly 2-benzyl-2-dimethylamino-1-(4-morpholinophenyl)-butanone-1 represented by the following Formula (a), 1,2-octanedion,1-[4-(phenylthio)-,2-(O-benzoyloxime)] represented by the following Formula (b), bis(2,4,6-trimethylbenzoyl)phenylphosphine oxide represented by the following Formula (e), or 2,4,6-trimethylbenzoyldiphenylphosphine oxide represented by the following Formula (c).

The blending ratio of the polymerization initiator component (B) in the curable composition is 0.01% by weight or more and 10% by weight or less, preferably 0.1% by weight or more and 7% by weight or less, based on the total weight of the polymerizable compound component (A).

A blending ratio of the component (B) of 0.01% by weight or more based on the total weight of the polymerizable compound accelerates the curing rate of the composition and can increase the reaction efficiency. A blending ratio of the component (B) of 10% by weight or less based on the total weight of the polymerizable compound can provide a cured product having a certain amount of mechanical strength.

Other Components

The curable composition for photoimprint in this embodiment may further contain another component (C) according to various purposes within a range that does not impair the effects of the present invention, in addition to component (A) and component (B) described above. Examples of the component (C) include surfactants, sensitizers, hydrogen donors, antioxidants, solvents, and polymer components.

The sensitizer is appropriately added to the composition for accelerating the polymerization reaction or improving the reaction conversion rate. The sensitizer is, for example, a sensitizing dye.

The sensitizing dye is a compound that is excited by absorbing light of a specific wavelength and interacts with the polymerization initiator component (B). The interaction herein is, for example, energy transfer or electron transfer from the sensitizing dye in the excited state to the polymerization initiator component (B).

Examples of the sensitizing dye include, but not limited to, anthracene derivatives, anthraquinone derivatives, pyrene derivatives, perylene derivatives, carbazole derivatives, benzophenone derivatives, thioxanthone derivatives, xanthone derivatives, coumarin derivatives, phenothiazine derivatives, camphorquinone derivatives, acridine dyes, thiopyrylium salt dyes, merocyanine dyes, quinoline dyes, styrylquinoline dyes, ketocoumarin dyes, thioxanthene dyes, xanthene dyes, oxonol dyes, cyanine dyes, rhodamine dyes, and pyrylium salt dyes.

The sensitizers may be used alone or in combination of two or more thereof.

The sensitizer can be particularly a benzophenone sensitizer or a thioxanthone sensitizer.

In the above-mentioned examples, the benzophenone sensitizers are benzophenone compounds such as 4,4′-bis(dialkylamino)benzophenone.

In the above-mentioned examples, the thioxanthone sensitizers are thioxanthone compounds such as 2-isopropylthioxanthone.

The sensitizer can be particularly 4,4′-bis(diethylamino)benzophenone represented by the following Formula (f) or 2-isopropylthioxanthone represented by the following Formula (i):

The hydrogen donor is a compound that reacts with an initial radical generated from the polymerization initiator component (B) or a radical of the polymerization growth terminal and generates a radical having higher reactivity. The hydrogen donor can be added to the composition of which the polymerization initiator component (B) is a photo-radical generator.

Examples of the hydrogen donor include, but not limited to, amine compounds such as N-butylamine, di-n-butylamine, tri-n-butylphosphine, allylthiourea, s-benzylisothiuronium-p-toluene sulfinate, triethylamine, diethylaminoethyl methacrylate, triethylenetetramine, 4,4′-bis(dialkylamino)benzophenone, N,N-dimethylaminobenzoic acid ethyl ester, N,N-dimethylaminobenzoic acid isoamyl ester, pentyl-4-dimethylamino benzoate, triethanolamine, and N-phenylglycine; and mercapto compounds such as 2-mercapto-N-phenylbenzimidazole and mercaptopropionic acid ester.

The hydrogen donors may be used alone or in combination of two or more thereof.

The hydrogen donor may have a function as a sensitizer. Examples of the hydrogen donor having a function as a sensitizer include 4,4′-bis(dialkylamino)benzophenone mentioned above.

Examples of the 4,4′-bis(dialkylamino)benzophenone include 4,4′-bis(diethylamino)benzophenone and its derivatives. The 4,4′-bis(dialkylamino)benzophenone can be particularly 4,4′-bis(diethylamino)benzophenone represented by the following Formula (f):

When the curable composition of this embodiment contains a sensitizer or a hydrogen donor, the amount thereof is preferably 0.1% by weight or more and 20% by weight or less, more preferably 0.1% by weight or more and 5.0% by weight or less, and most preferably 0.2% by weight or more and 2.0% by weight or less, based on the total weight of the polymerizable compound component (A). A sensitizer in an amount of 0.1% by weight or more based on the total weight of component (A) can more effectively show the effect of accelerating the polymerization. A sensitizer or hydrogen donor in a content of 5.0% by weight or less can provide a sufficiently large molecular weight of the polymer compound constituting the resulting photocured product and can be prevented from insufficient dissolution into the curable composition for photoimprint and deterioration in storage stability of the curable composition for photoimprint.

The curable composition for photoimprint can contain a surfactant for reducing the interface bonding force between the mold and the resist.

The surfactant can be a silicone surfactant or a fluorine surfactant. From the viewpoint of an excellent effect of reducing the mold-releasing force, a fluorine surfactant can be used. In the present invention, the surfactant is not polymerizable.

Examples of the fluorine surfactant include polyalkylene oxide (e.g., polyethylene oxide or polypropylene oxide) adducts of alcohols having perfluoroalkyl groups and polyalkylene oxide (e.g., polyethylene oxide or polypropylene oxide) adducts of perfluoropolyethers. The fluorine surfactant may include, for example, a hydroxyl group, an alkyl group, an amino group, or a thiol group at a part of the molecular structure (e.g., terminal group). The surfactant may be a commercially available one.

The surfactant may be a hydrocarbon surfactant.

Examples of the hydrocarbon surfactant include polyalkylene oxide adducts of alkyl alcohols in which alkylene oxide having 2 to 4 carbon atoms is added to alkyl alcohol having 1 to 50 carbon atoms.

Examples of the polyalkylene oxide adducts of alkyl alcohols include an ethylene oxide adduct of methyl alcohol, an ethylene oxide adduct of decyl alcohol, an ethylene oxide adduct of lauryl alcohol, an ethylene oxide adduct of cetyl alcohol, an ethylene oxide adduct of stearyl alcohol, and an ethylene oxide/propylene oxide adduct of stearyl alcohol. The terminal group of the polyalkylene oxide adduct of alkyl alcohol is not limited to a hydroxyl group, which can be produced by simply adding a polyalkylene oxide to alkyl alcohol. The hydroxyl group may be replaced by another substituent, e.g., a polar functional group such as a carboxyl group, an amino group, a pyridyl group, a thiol group, or a silanol group, or a hydrophobic functional group such as an alkyl group.

The polyalkylene oxide adduct of alkyl alcohol may be a commercially available one. Examples of the commercially available adduct include polyoxyethylene methyl ether (ethylene oxide adduct of methyl alcohol) (BLAUNON MP-400, BLAUNON MP-550, BLAUNON MP-1000) manufactured by Aoki Oil Industrial Co., Ltd., polyoxyethylene decyl ether (ethylene oxide adduct of decyl alcohol) (FINESURF D-1303, FINESURF D-1305, FINESURF D-1307, FINESURF D-1310) manufactured by Aoki Oil Industrial Co., Ltd., polyoxyethylene lauryl ether (ethylene oxide adduct of lauryl alcohol) (BLAUNON EL-1505) manufactured by Aoki Oil Industrial Co., Ltd., polyoxyethylene cetyl ether (ethylene oxide adduct of cetyl alcohol) (BLAUNON CH-305, BLAUNON CH-310) manufactured by Aoki Oil Industrial Co., Ltd., polyoxyethylene stearyl ether (ethylene oxide adduct of stearyl alcohol) (BLAUNON SR-705, BLAUNON SR-707, BLAUNON SR-715, BLAUNON SR-720, BLAUNON SR-730, BLAUNON SR-750) manufactured by Aoki Oil Industrial Co., Ltd., random copolymer type polyoxyethylene polyoxypropylene stearyl ether (BLAUNON SA-50/50 1000R, BLAUNON SA-30/70 2000R) manufactured by Aoki Oil Industrial Co., Ltd., polyoxyethylene methyl ether (Pluriol 760E) manufactured by BASF, and polyoxyethylene alkyl ether (Emulgen series) manufactured by Kao.

The surfactant can be particularly the hydrocarbon surfactant represented by the following Formula (o):

In Formula (o), Rc represents a monovalent hydrocarbon group having 5 to 50 carbon atoms; Ra represents an alkylene group; m represents an integer of 1 to 10; and X represents an alkoxy group, a hydroxyl group, a carboxyl group, a pyridyl group, a silanol group, or a sulfo group. The surfactants may be used alone or in combination of two or more thereof.

When the curable composition for photoimprint of this embodiment contains a surfactant, the amount thereof is, for example, 0.001% by weight or more and 10% by weight or less, preferably 0.01% by weight or more and 7% by weight or less, and more preferably 0.05% by weight or more and 5% by weight or less, based on the total weight of the polymerizable compound component (A). An amount in the range of 0.001% by weight or more and 10% by weight or less can impart an effect of reducing the mold-releasing force to the curable composition for photoimprint and can show an effect of providing an excellent filling property.

The ratios of component (A) and component (B) can be determined by analyzing the photocured product prepared by exposing a curable composition of this embodiment to light by, for example, infrared spectroscopy, ultraviolet-visible spectroscopy, or pyrolytic gas chromatography mass spectrometry. As a result, the ratios of component (A) and component (B) in the curable composition can be determined.

Temperature of Curable Composition for Photoimprint During Mixing

The curable composition for photoimprint of this embodiment prepared by mixing and dissolving at least component (A) and component (B) at a predetermined temperature, specifically, within a range of 0° C. or more and 100° C. or less.

Viscosity of Curable Composition for Photoimprint

The viscosity at 23° C. of a mixture of the components excluding the solvent of the curable composition for photoimprint of this embodiment is preferably 1 cP or more and 100 cP or less, more preferably 5 cP or more and 50 cP or less, and most preferably 6 cP or more and 20 cP or less.

A viscosity of the curable composition for photoimprint of 100 cP or less prevents the time for filling the concavities of the fine pattern on a mold with the curable composition for photoimprint from getting longer and also hardly causes a pattern defect due to filling failure.

A viscosity of 1 cP or more hardly causes uneven coating in the application of the curable composition for photoimprint onto a substrate and prevents the curable composition for photoimprint from flowing out from the end of a mold when it becomes in contact with the mold.

Surface Tension of Curable Composition for Photoimprint

The surface tension at 23° C. of a mixture of the components excluding the solvent of the curable composition for photoimprint of this embodiment is preferably 5 mN/m or more and 70 mN/m or less, more preferably 7 mN/m or more and 35 mN/m or less, and most preferably 10 mN/m or more and 32 mN/m or less. A surface tension of 5 mN/m or more can prevent the time for filling the concavities of the fine pattern on a mold with the curable composition for photoimprint from getting longer when it becomes in contact with the mold.

A surface tension of 70 mN/m or less provides smoothness to the surface of a cured product prepared by exposing the curable composition for photoimprint to light.

Impurities in Curable Composition for Photoimprint

The curable composition for photoimprint of this embodiment does not contain impurities as much as possible. The impurities described here refer to those other than component (A), component (B), and other components (C) described above.

Accordingly, the curable composition for photoimprint may be prepared through a purification step. The purification step can be, for example, filtration through a filter.

The filtration with a filter can be performed by, specifically, filtering a mixture of component (A), component (B), and other optional components described above through a filter having a pore diameter of 0.001 μm or more and 5.0 μm or less for example. The filtration through a filter can be multi-stage filtration or may be repeated multiple times. The filtrate may be re-filtered. The filtration may be performed through a plurality of filters having different pore diameters. The filter for the filtration may be any filter and is made of, for example, a polyethylene resin, polypropylene resin, fluorine resin, or nylon resin.

Such a purification step can remove impurities such as particles contaminating the curable composition for photoimprint. As a result, a pattern default caused by careless generation of irregularity, due to impurities such as particles, in a photocured product prepared by curing the curable composition for photoimprint can be prevented from occurring.

In a case of using the curable composition for photoimprint of this embodiment for producing a semiconductor integrated circuit, contamination of the curable composition for photoimprint by impurities (metal impurities) having metal atoms should be prevented as much as possible, in order not to obstruct the behavior of the product. Accordingly, the concentration of metal impurities contained in the curable composition for photoimprint should be 10 ppm or less, preferably 100 ppb or less.

Preferred Combination

The curable composition for photoimprint of the present invention can be prepared by combining components (A), (B), and (C) mentioned above.

In particular, the composition can include a component (A) containing a monofunctional compound composed of isobornyl acrylate or isobornyl acrylate and benzyl acrylate and a multifunctional compound composed of neopentyl glycol diacrylate or 1,6-hexanediol diacrylate or dimethylol tricyclodecane diacrylate, wherein the weight ratio of the monofunctional compound and the multifunctional compound is 1:1 to 3:1, and component (B) containing at least one of the compounds represented by the following Formulae (a), (b), (c), and (e).

The composition can further contain a sensitizer represented by Formula (f):

The composition can further contain a mold release agent represented by Formula (g):

In particular, the composition can mainly contain component (A) such as 90% or more of the total amount of the curable composition for photoimprint.

Cured Film

A cured film can be formed by exposing a coating film of the curable composition for photoimprint to light. An example of the method of forming a coating film of the curable composition for photoimprint is described in arrangement step [1] in a method of producing a film having a pattern described below. An example of the method of curing a coating film is described in light irradiation step [4] irradiating a curable composition for photoimprint with light in the method of producing a film having a pattern described below.

Measurement of Young's Modulus and Reduced Modulus of Cured Film

The Young's modulus and the reduced modulus of a resulting cured film can be measured by, for example, nanoindentation. The nanoindentation is a method of simultaneously measuring the load and the displacement by pushing a penetrator into a desired place of a sample to be measured. The solidity and Young's modulus (elastic modulus) of the sample can be determined from the resulting load-displacement curve.

Examples of measuring apparatuses include Nano Indenter G200 (manufactured by Agilent Technologies, Inc.), ENT series (manufactured by Elionix Inc.), and TI series (manufactured by Hysitron, Inc.).

According to a first aspect of the present invention, the curable composition for photoimprint of this embodiment satisfies the following expression (1) and (2):

0.800≤Er 10 /Er 200  (1)

2.55 GPa≤Er10  (2)

wherein, Er10 represents the reduced modulus (GPa) of a cured film prepared by exposing a film of the curable composition for photoimprint to light of 10 mJ/cm2; and Er200 represents the reduced modulus (GPa) of a cured film prepared by exposing a film of the curable composition for photoimprint to light of 200 mJ/cm2.

The curable composition for photoimprint satisfying expression (1) can also further satisfy expression (3):

0.855≤Er 10 /Er 200≤0.993  (3)

In expression (3), Er10 and Er200 are respectively the same as Er10 and Er200 in expression (1), that is, Er10 represents the reduced modulus (GPa) of a cured film prepared by exposing a film of the curable composition for photoimprint to light of 10 mJ/cm2; and Er200 represents the reduced modulus (GPa) of a cured film prepared by exposing a film of the curable composition for photoimprint to light of 200 mJ/cm2.

The curable composition for photoimprint satisfying expression (2) can also further satisfy expression (4):

2.81 GPa≤Er10≤3.27  (4)

In expression (4), Er10 is respectively the same as Er10 in expression (1), that is, Er10 represents the reduced modulus (GPa) of a cured film prepared by exposing a film of the curable composition for photoimprint to light of 10 mJ/cm2.

According to a second aspect of the present invention, the curable composition for photoimprint of this embodiment satisfies the following expression (5) and (6):

0.880≤E 10 /E 200  (5)

4.00 GPa≤E10  (6)

wherein, E10 represents the Young's modulus (GPa) of a cured film prepared by exposing a film of the curable composition for photoimprint to light of 10 mJ/cm2; and E200 represents the Young's modulus (GPa) of a cured film prepared by exposing a film of the curable composition for photoimprint to light of 200 mJ/cm2.

The curable composition for photoimprint satisfying expression (5), even in exposure of the curable composition for photoimprint to a low light exposure amount of 10 mJ/cm2, can provide a cured product having a degree of cure equivalent to that in exposure of the curable composition for photoimprint to a high light exposure amount of 200 mJ/cm2.

The curable composition for photoimprint of this embodiment may satisfy both expressions (1) and (5).

The curable composition for photoimprint of this embodiment may satisfy both expressions (2) and (6).
